Repository: diegoxue/FeatureGradientBO

**Since the code for the three alloy systems (corresponding to three folders) is very similar,
we recommend referring to the README file in the SMA_C4 directory to understand the code structure 
and how to apply this method to other alloy systems.**

The content of SMA_C4's README file is as follows:

# FeatureGradientBO

Codes related with "Leveraging Feature Gradient for Efficient Acquisition Function Maximization in Material Composition Design"

## Usage

```
cd SMA_C4
```

For enumeration-based BO
```
python bo_botorch_enumerate.py
```

For gradient-based BO
```
python bo_botorch_grad_opt.py
```

## Project Structure

This project implements a novel feature gradient-based approach for Bayesian optimization of material compositions, with a focus on shape memory alloys (SMAs). Below is an overview of the key components:

### Core Components

1. **Bayesian Optimization Framework**
   - `bo_botorch_grad_opt.py`: Main script for running feature gradient-based Bayesian optimization
   - `bo_botorch_enumerate.py`: Alternative approach using enumeration-based acquisition function maximization
   - `composition_bo.py`: Abstract base class for Bayesian optimization of material compositions

2. **Features and Environment**
   - `feature_functionals.py`: Implements functional representations of elemental features for compositions
   - `feature_selection_ga.py`: Genetic algorithm for selecting optimal elemental feature set
   - `environment.py`: Contains ground truth functions for testing BO and composition space definitions
   - `model_env.py`: Handles model environment and property predictions

3. **Neural Network Models**
   - `model_env_train.py`: Script for training neural network property prediction models
   - `model/`: Directory containing trained models for predicting SMA properties

4. **Analysis Tools**
   - `analyse_state_entropy.py`: Analyzes exploration behavior through k-nearest neighbor entropy
   - `verify_feature_eff.py`: Verifies the effectiveness of selected features
   - `analyse_tsne.py`: Implements t-SNE visualization for composition exploration patterns

### Key Scripts and Their Functions

| Script | Description |
|--------|-------------|
| `bo_botorch_grad_opt.py` | Main implementation of feature gradient-based Bayesian optimization |
| `bo_botorch_enumerate.py` | Implementation of enumeration-based Bayesian optimization for comparison |
| `composition_bo.py` | Abstract base class defining the Bayesian optimization framework for materials |
| `feature_functionals.py` | Implements ways to transform elemental compositions into feature representations |
| `environment.py` | Defines the ground truth functions and composition spaces |
| `feature_selection_ga.py` | Genetic algorithm implementation for feature subset selection |
| `model_env_train.py` | Training pipeline for neural network property prediction models |
| `analyse_state_entropy.py` | Tools for analyzing exploration behavior in optimization |

## How to Run Optimization

### Gradient-Based Optimization

```bash
python bo_botorch_grad_opt.py
```

This script implements the feature gradient-based approach for acquisition function maximization

### Enumeration-Based Optimization (for comparison)

```bash
python bo_botorch_enumerate.py
```

This script uses a traditional enumeration approach to maximize the acquisition function

## Extending to Other Alloy Systems

### How to use the feature gradient approach for other types of alloys?

Implementing the feature gradient approach for a different alloy system requires creating a new class that extends the existing framework. The current implementation is tailored for Shape Memory Alloys (SMAs), but the underlying principles can be applied to other materials systems.

Here's how to implement the feature gradient approach for a new alloy system:

1. **Reuse Common Components**
   - The abstract base class `AbstractCompositionBayesianOptimization` in `composition_bo.py` provides a framework that can be reused
   - The feature gradient mechanism in `feature_functionals.py` is largely material-agnostic
   - The acquisition function optimization in `bo_grad_opt.py` is independent of the specific material system

2. **Training New Property Prediction Models**:
   - Collect or generate a dataset for your alloy system
   - Follow the pattern in `model_env_train.py` to train neural networks for your specific alloy properties
   

3. **Customize These Key Components**:
   a. **Composition Space Definition**:
      - Define the valid elements and their concentration ranges
      - Implement any HEA-specific constraints (e.g., configurational entropy thresholds), modify both AbstractCompositionBayesianOptimization and environment.py

   b. **Feature Selection**:
      - Use the genetic algorithm framework in `feature_selection_ga.py` for feature subset selection

   c. **Objective Function**:
      - Define the properties of interest for your alloy system

File: TiAlloy_C4/data/EL.csv (part 1 of 2)
"alloy_id","Ti","Al","Ga","Zr","Mo","V","Ta","Nb","Au","Cr","Mn","Fe","Zn","Pb","Sn","Hf","Bi","O","C","N","Si","H","alloy_proc_id","ingotweight","rate.heat","temp.hold","time.hold","deformation.amount","rate.heat1","temp.hold1","time.hold1","deformation.amount1","rate.heat2","temp.hold2","time.hold2","deformation.amount2","rate.cooling2","temp.hold3","time.hold3","temp.hold4","time.hold4","deformation.amount4","temp.hold5","deformation.amount5","student_id","reference_id","EL"
2,83.7,7.16,0,0,3.52,2.84,0,0,0,2.78,0,0,0,0,0,0,0,0,0,0,0,0,7,NA,0,910,0.5,0,0,0,0,0,0,0,0,0,"wq",0,0,0,0,0,0,0,13,4,12
2,83.7,7.16,0,0,3.52,2.84,0,0,0,2.78,0,0,0,0,0,0,0,0,0,0,0,0,8,NA,0,910,0.5,0,0,0,0,0,0,0,0,0,"wq",0,0,0,0,0,0,0,13,4,16
2,83.7,7.16,0,0,3.52,2.84,0,0,0,2.78,0,0,0,0,0,0,0,0,0,0,0,0,9,NA,0,810,0.5,0,0,600,6,0,0,0,0,0,"wq",0,0,0,0,0,0,0,13,4,10
3,84.07,6.97,0,0,3.42,2.84,0,0,0,2.69,0,0,0,0,0,0,0,0,0,0,0,0,10,NA,0,910,0.5,0,0,0,0,0,0,0,0,0,"wq",0,0,0,0,0,0,0,13,4,17
3,84.07,6.97,0,0,3.42,2.84,0,0,0,2.69,0,0,0,0,0,0,0,0,0,0,0,0,11,NA,0,910,0.5,0,0,0,0,0,0,0,0,0,"wq",0,0,0,0,0,0,0,13,4,23
3,84.07,6.97,0,0,3.42,2.84,0,0,0,2.69,0,0,0,0,0,0,0,0,0,0,0,0,12,NA,0,810,0.5,0,0,600,6,0,0,0,0,0,"wq",0,0,0,0,0,0,0,13,4,11
8,97.96,0,0,0,2.04,0,0,0,0,0,0,0,0,0,0,0,0,0,0,0,0,0,22,NA,0,950,0.5,0,0,0,0,0,0,0,0,0,"wq",0,0,0,0,0,0,0,13,6,25
8,97.96,0,0,0,2.04,0,0,0,0,0,0,0,0,0,0,0,0,0,0,0,0,0,23,NA,0,550,6,0,0,800,0.5,0,0,0,0,0,"wq",0,0,0,0,0,0,0,13,6,22.5
8,97.96,0,0,0,2.04,0,0,0,0,0,0,0,0,0,0,0,0,0,0,0,0,0,24,NA,0,550,6,0,0,950,0.5,0,0,0,0,0,"wq",0,0,0,0,0,0,0,13,6,12
8,97.96,0,0,0,2.04,0,0,0,0,0,0,0,0,0,0,0,0,0,0,0,0,0,25,NA,0,950,0.5,0,0,0,0,0,0,0,0,0,"wq",0,0,0,0,0,0,0,13,6,10
8,97.96,0,0,0,2.04,0,0,0,0,0,0,0,0,0,0,0,0,0,0,0,0,0,26,NA,0,950,0.5,0,0,550,1,0,0,0,0,0,"wq",0,0,0,0,0,0,0,13,6,18
9,79.09,0,0,0,0,0,20.91,0,0,0,0,0,0,0,0,0,0,0,0,0,0,0,27,NA,0,1000,6,80,0,950,1,0,0,450,4,0,"wq",0,0,0,0,0,0,0,13,7,25
9,79.09,0,0,0,0,0,20.91,0,0,0,0,0,0,0,0,0,0,0,0,0,0,0,28,NA,0,1000,6,80,0,950,1,0,0,500,72,0,"wq",0,0,0,0,0,0,0,13,7,2.6
9,79.09,0,0,0,0,0,20.91,0,0,0,0,0,0,0,0,0,0,0,0,0,0,0,29,NA,0,1000,6,80,0,950,1,0,0,600,72,0,"wq",0,0,0,0,0,0,0,13,7,11.6
11,50,0,0,30,0,0,10,10,0,0,0,0,0,0,0,0,0,0,0,0,0,0,49,50,0,750,0.66,0,0,0,0,0,0,0,0,0,"wq",0,0,0,0,0,0,0,13,9,28.6
11,50,0,0,30,0,0,10,10,0,0,0,0,0,0,0,0,0,0,0,0,0,0,50,50,0,750,0.66,0,0,450,4,0,0,0,0,0,"wq",0,0,0,0,0,0,0,13,9,11.5
12,71.97,0,0,3.25,0,0,4.64,20.14,0,0,0,0,0,0,0,0,0,0,0,0,0,0,51,45,0,1000,6,75,0,844,0.5,0,0,0,0,0,"wq",0,0,0,0,0,0,0,13,10,41.2
12,71.97,0,0,3.25,0,0,4.64,20.14,0,0,0,0,0,0,0,0,0,0,0,0,0,0,58,45,0,1000,6,75,0,844,0.5,0,0,400,3,0,"wq",0,0,0,0,0,0,0,13,10,14.6
13,83.05,0,0,0,2.47,0,4.26,10.22,0,0,0,0,0,0,0,0,0,0,0,0,0,0,52,45,0,1000,6,75,0,844,0.5,0,0,0,0,0,"wq",0,0,0,0,0,0,0,13,10,63.6
13,83.05,0,0,0,2.47,0,4.26,10.22,0,0,0,0,0,0,0,0,0,0,0,0,0,0,59,45,0,1000,6,75,0,844,0.5,0,0,400,3,0,"wq",0,0,0,0,0,0,0,13,10,7.1
14,75.94,0,0,0,0,0,4.5,19.56,0,0,0,0,0,0,0,0,0,0,0,0,0,0,53,45,0,1000,6,75,0,844,0.5,0,0,0,0,0,"wq",0,0,0,0,0,0,0,13,10,31.4
14,75.94,0,0,0,0,0,4.5,19.56,0,0,0,0,0,0,0,0,0,0,0,0,0,0,60,45,0,1000,6,75,0,844,0.5,0,0,400,3,0,"wq",0,0,0,0,0,0,0,13,10,9.4
15,72.61,0,0,0,2.68,0,4.62,20.09,0,0,0,0,0,0,0,0,0,0,0,0,0,0,61,45,0,1000,6,75,0,844,0.5,0,0,400,3,0,"wq",0,0,0,0,0,0,0,13,10,23.6
15,72.61,0,0,0,2.68,0,4.62,20.09,0,0,0,0,0,0,0,0,0,0,0,0,0,0,54,45,0,1000,6,75,0,844,0.5,0,0,0,0,0,"wq",0,0,0,0,0,0,0,13,10,19.8
16,74.48,0,0,0,0,0,4.57,19.87,0,0,0,0,0,0,1.08,0,0,0,0,0,0,0,55,45,0,1000,6,75,0,844,0.5,0,0,0,0,0,"wq",0,0,0,0,0,0,0,13,10,26.7
16,74.48,0,0,0,0,0,4.57,19.87,0,0,0,0,0,0,1.08,0,0,0,0,0,0,0,62,45,0,1000,6,75,0,844,0.5,0,0,400,3,0,"wq",0,0,0,0,0,0,0,13,10,9.6
17,72.52,0,0,0,0,0,4.67,20.29,0,0,0,0,0,0,2.52,0,0,0,0,0,0,0,56,45,0,1000,6,75,0,844,0.5,0,0,0,0,0,"wq",0,0,0,0,0,0,0,13,10,7.6
17,72.52,0,0,0,0,0,4.67,20.29,0,0,0,0,0,0,2.52,0,0,0,0,0,0,0,63,45,0,1000,6,75,0,844,0.5,0,0,400,3,0,"wq",0,0,0,0,0,0,0,13,10,8.7
18,71.43,0,0,0,0,0,4.72,20.52,0,0,0,0,0,0,3.33,0,0,0,0,0,0,0,57,45,0,1000,6,75,0,844,0.5,0,0,0,0,0,"wq",0,0,0,0,0,0,0,13,10,8.3
18,71.43,0,0,0,0,0,4.72,20.52,0,0,0,0,0,0,3.33,0,0,0,0,0,0,0,64,45,0,1000,6,75,0,844,0.5,0,0,400,3,0,"wq",0,0,0,0,0,0,0,13,10,20.1
35,85.3,10.2,0,0,0,4.5,0,0,0,0,0,0,0,0,0,0,0,0,0,0,0,0,108,45,0,1000,6,75,0,844,0.5,0,0,0,0,0,"wq",0,0,0,0,0,0,0,14,13,17.8
36,83.42,10.32,0,0,0,5.47,0,0,0,0,0,0,0,0,0.78,0,0,0,0,0,0,0,109,45,0,1000,6,75,0,844,0.5,0,0,0,3,0,"wq",0,0,0,0,0,0,0,14,13,11.9
46,84.55,0,0,7.79,0,0,0,7.65,0,0,0,0,0,0,0,0,0,0,0,0,0,0,121,45,0,1000,6,75,0,844,0.5,0,0,0,0,0,"wq",0,0,0,0,0,0,0,14,13,23.1
46,84.55,0,0,7.79,0,0,0,7.65,0,0,0,0,0,0,0,0,0,0,0,0,0,0,122,45,0,1000,6,75,0,844,0.5,0,0,0,3,0,"wq",0,0,0,0,0,0,0,14,13,17.8
47,71.97,0,0,3.25,0,0,4.64,20.14,0,0,0,0,0,0,0,0,0,0,0,0,0,0,123,45,0,1000,6,75,0,844,0.5,0,0,0,0,0,"wq",0,0,0,0,0,0,0,14,13,48.8
47,71.97,0,0,3.25,0,0,4.64,20.14,0,0,0,0,0,0,0,0,0,0,0,0,0,0,124,45,0,1000,6,75,0,844,0.5,0,0,400,3,0,"wq",0,0,0,0,0,0,0,14,13,15.4
48,83.05,0,0,0,2.47,0,4.26,10.22,0,0,0,0,0,0,0,0,0,0,0,0,0,0,125,45,0,1000,6,75,0,844,0.5,0,0,0,0,0,"wq",0,0,0,0,0,0,0,14,13,77.6
48,83.05,0,0,0,2.47,0,4.26,10.22,0,0,0,0,0,0,0,0,0,0,0,0,0,0,126,45,0,1000,6,75,0,844,0.5,0,0,400,3,0,"wq",0,0,0,0,0,0,0,14,13,2.01
49,75.94,0,0,0,0,0,4.5,19.56,0,0,0,0,0,0,0,0,0,0,0,0,0,0,127,45,0,1000,6,75,0,844,0.5,0,0,0,0,0,"wq",0,0,0,0,0,0,0,14,13,36.7
49,75.94,0,0,0,0,0,4.5,19.56,0,0,0,0,0,0,0,0,0,0,0,0,0,0,128,45,0,1000,6,75,0,844,0.5,0,0,0,3,0,"wq",0,0,0,0,0,0,0,14,13,54.8
50,72.61,0,0,0,2.68,0,4.62,20.09,0,0,0,0,0,0,0,0,0,0,0,0,0,0,129,45,0,1000,6,75,0,844,0.5,0,0,0,0,0,"wq",0,0,0,0,0,0,0,14,13,20.2
50,72.61,0,0,0,2.68,0,4.62,20.09,0,0,0,0,0,0,0,0,0,0,0,0,0,0,130,45,0,1000,6,75,0,844,0.5,0,0,0,3,0,"wq",0,0,0,0,0,0,0,14,13,20.8
51,74.48,0,0,0,0,0,4.58,19.87,0,0,0,0,0,0,1.07,0,0,0,0,0,0,0,131,45,0,1000,6,75,0,844,0.5,0,0,0,0,0,"wq",0,0,0,0,0,0,0,14,13,29.9
51,74.48,0,0,0,0,0,4.58,19.87,0,0,0,0,0,0,1.07,0,0,0,0,0,0,0,132,45,0,1000,6,75,0,844,0.5,0,0,0,3,0,"wq",0,0,0,0,0,0,0,14,13,5.24
52,72.52,0,0,0,0,0,4.67,20.29,0,0,0,0,0,0,2.52,0,0,0,0,0,0,0,133,45,0,1000,6,75,0,844,0.5,0,0,0,0,0,"wq",0,0,0,0,0,0,0,14,13,24.9
52,72.52,0,0,0,0,0,4.67,20.29,0,0,0,0,0,0,2.52,0,0,0,0,0,0,0,134,45,0,1000,6,75,0,844,0.5,0,0,400,3,0,"wq",0,0,0,0,0,0,0,14,13,5.27
53,71.43,0,0,0,0,0,4.72,20.52,0,0,0,0,0,0,3.32,0,0,0,0,0,0,0,135,45,0,1000,6,75,0,844,0.5,0,0,0,0,0,"wq",0,0,0,0,0,0,0,14,13,21.5
53,71.43,0,0,0,0,0,4.72,20.52,0,0,0,0,0,0,3.32,0,0,0,0,0,0,0,136,45,0,1000,6,75,0,844,0.5,0,0,0,3,0,"wq",0,0,0,0,0,0,0,14,13,15.9
54,0.906,0,0,0,0.055,0,0,0.039,0,0,0,0,0,0,0,0,0,0,0,0,0,0,137,NA,0,850,0,0,0,900,1,0,0,0,0,0,"wq",0,0,0,0,0,0,0,15,14,20
74,77.8,0,0,0,22.2,0,0,0,0,0,0,0,0,0,0,0,0,0,0,0,0,0,166,NA,0,0,0,0,0,0,0,0,0,0,0,0,"wq",0,0,0,0,0,0,0,13,16,5.1
75,88.2,0,0,0,11.8,0,0,0,0,0,0,0,0,0,0,0,0,0,0,0,0,0,167,NA,0,0,0,0,0,0,0,0,0,0,0,0,"wq",0,0,0,0,0,0,0,13,16,29
76,78,0,0,0,11.2,0,0,10.8,0,0,0,0,0,0,0,0,0,0,0,0,0,0,168,NA,0,0,0,0,0,0,0,0,0,0,0,0,"wq",0,0,0,0,0,0,0,13,16,31.3
77,78.2,0,0,10.6,11.2,0,0,0,0,0,0,0,0,0,0,0,0,0,0,0,0,0,169,NA,0,0,0,0,0,0,0,0,0,0,0,0,"wq",0,0,0,0,0,0,0,13,16,3.6
78,75.8,0,0,0,10.8,0,0,0,0,0,0,0,0,0,13.4,0,0,0,0,0,0,0,170,NA,0,0,0,0,0,0,0,0,0,0,0,0,"wq",0,0,0,0,0,0,0,13,16,18
79,69,0,0,10.1,10.6,0,0,10.3,0,0,0,0,0,0,0,0,0,0,0,0,0,0,171,NA,0,0,0,0,0,0,0,0,0,0,0,0,"wq",0,0,0,0,0,0,0,13,16,13.4
80,60.8,0,0,19.3,10.1,0,0,9.8,0,0,0,0,0,0,0,0,0,0,0,0,0,0,172,NA,0,0,0,0,0,0,0,0,0,0,0,0,"wq",0,0,0,0,0,0,0,13,16,8.7
81,63.3,0,0,27.7,9.6,0,0,9.4,0,0,0,0,0,0,0,0,0,0,0,0,0,0,173,NA,0,0,0,0,0,0,0,0,0,0,0,0,"wq",0,0,0,0,0,0,0,13,16,4
82,68.1,0,0,10,5.2,0,0,10.2,0,0,0,0,0,0,6.5,0,0,0,0,0,0,0,174,NA,0,0,0,0,0,0,0,0,0,0,0,0,"wq",0,0,0,0,0,0,0,13,16,7.6
83,60,0,0,19.1,5,0,0,9.7,0,0,0,0,0,0,6.2,0,0,0,0,0,0,0,175,NA,0,0,0,0,0,0,0,0,0,0,0,0,"wq",0,0,0,0,0,0,0,13,16,2.2
84,70.4,0,0,0,10.1,0,0,19.5,0,0,0,0,0,0,0,0,0,0,0,0,0,0,176,NA,0,0,0,0,0,0,0,0,0,0,0,0,"wq",0,0,0,0,0,0,0,13,16,29.3
85,69.6,0,0,0,4.9,0,0,19.4,0,0,0,0,0,0,6.1,0,0,0,0,0,0,0,177,NA,0,0,0,0,0,0,0,0,0,0,0,0,"wq",0,0,0,0,0,0,0,13,16,12.3
86,62.5,0,0,9.2,9.6,0,0,18.7,0,0,0,0,0,0,0,0,0,0,0,0,0,0,178,NA,0,0,0,0,0,0,0,0,0,0,0,0,"wq",0,0,0,0,0,0,0,13,16,10.3
87,55.3,0,0,17.6,9.2,0,0,17.9,0,0,0,0,0,0,0,0,0,0,0,0,0,0,179,NA,0,0,0,0,0,0,0,0,0,0,0,0,"wq",0,0,0,0,0,0,0,13,16,7.9
88,61,0,0,9,0,0,0,18.3,0,0,0,0,0,0,11.7,0,0,0,0,0,0,0,180,NA,0,0,0,0,0,0,0,0,0,0,0,0,"wq",0,0,0,0,0,0,0,13,16,15.9
89,54,0,0,17.2,0,0,0,17.6,0,0,0,0,0,0,11.2,0,0,0,0,0,0,0,181,NA,0,0,0,0,0,0,0,0,0,0,0,0,"wq",0,0,0,0,0,0,0,13,16,6.5
90,61.9,0,0,9.1,4.7,0,0,18.5,0,0,0,0,0,0,5.8,0,0,0,0,0,0,0,182,NA,0,0,0,0,0,0,0,0,0,0,0,0,"wq",0,0,0,0,0,0,0,13,16,6.4
91,54.7,0,0,17.4,4.5,0,0,17.8,0,0,0,0,0,0,5.6,0,0,0,0,0,0,0,183,NA,0,0,0,0,0,0,0,0,0,0,0,0,"wq",0,0,0,0,0,0,0,13,16,17.1
92,64.1,0,0,0,9.2,0,0,26.7,0,0,0,0,0,0,0,0,0,0,0,0,0,0,184,NA,0,0,0,0,0,0,0,0,0,0,0,0,"wq",0,0,0,0,0,0,0,13,16,19.4
93,62.8,0,0,0,0,0,0,26.2,0,0,0,0,0,0,11,0,0,0,0,0,0,0,185,NA,0,0,0,0,0,0,0,0,0,0,0,0,"wq",0,0,0,0,0,0,0,13,16,16.9
94,57.2,0,0,8.4,8.8,0,0,25.6,0,0,0,0,0,0,0,0,0,0,0,0,0,0,186,NA,0,0,0,0,0,0,0,0,0,0,0,0,"wq",0,0,0,0,0,0,0,13,16,4
95,50.8,0,0,16.1,8.5,0,0,24.6,0,0,0,0,0,0,0,0,0,0,0,0,0,0,187,NA,0,0,0,0,0,0,0,0,0,0,0,0,"wq",0,0,0,0,0,0,0,13,16,13
96,56.1,0,0,8.1,0,0,0,25.2,0,0,0,0,0,0,10.6,0,0,0,0,0,0,0,188,NA,0,0,0,0,0,0,0,0,0,0,0,0,"wq",0,0,0,0,0,0,0,13,16,7.6
97,49.8,0,0,15.8,0,0,0,24.2,0,0,0,0,0,0,10.2,0,0,0,0,0,0,0,189,NA,0,0,0,0,0,0,0,0,0,0,0,0,"wq",0,0,0,0,0,0,0,13,16,5.5
98,56.6,0,0,8.2,4.4,0,0,25.4,0,0,0,0,0,0,5.4,0,0,0,0,0,0,0,190,NA,0,0,0,0,0,0,0,0,0,0,0,0,"wq",0,0,0,0,0,0,0,13,16,6.6
99,50.2,0,0,15.9,4.2,0,0,24.4,0,0,0,0,0,0,5.2,0,0,0,0,0,0,0,191,NA,0,0,0,0,0,0,0,0,0,0,0,0,"wq",0,0,0,0,0,0,0,13,16,6.3
110,70.25,0,0,0,0,0,0,0,0,3.7,0,18.93,0,0,0,0,0,0,0,0,7.12,0,205,NA,0,0,0,0,0,0,0,0,0,0,0,0,"wq",0,0,0,0,0,0,0,14,19,7.11
111,71.97,0,0,3.25,0,0,4.64,20.14,0,0,0,0,0,0,0,0,0,0,0,0,0,0,212,NA,0,0,0,0,0,790,1,0,0,0,0,0,"wq",0,0,0,0,0,0,0,14,20,32.72
111,71.97,0,0,3.25,0,0,4.64,20.14,0,0,0,0,0,0,0,0,0,0,0,0,0,0,213,NA,0,0,0,19.17,0,790,1,0,0,0,0,0,"wq",0,0,0,0,0,0,0,14,20,18.61
111,71.97,0,0,3.25,0,0,4.64,20.14,0,0,0,0,0,0,0,0,0,0,0,0,0,0,214,NA,0,0,0,35.99,0,790,1,0,0,0,0,0,"wq",0,0,0,0,0,0,0,14,20,18.3
111,71.97,0,0,3.25,0,0,4.64,20.14,0,0,0,0,0,0,0,0,0,0,0,0,0,0,215,NA,0,0,0,51.06,0,790,1,0,0,0,0,0,"wq",0,0,0,0,0,0,0,14,20,16.6
111,71.97,0,0,3.25,0,0,4.64,20.14,0,0,0,0,0,0,0,0,0,0,0,0,0,0,216,NA,0,0,0,63.94,0,790,1,0,0,0,0,0,"wq",0,0,0,0,0,0,0,14,20,16.26
111,71.97,0,0,3.25,0,0,4.64,20.14,0,0,0,0,0,0,0,0,0,0,0,0,0,0,217,NA,0,0,0,83.38,0,790,1,0,0,0,0,0,"wq",0,0,0,0,0,0,0,14,20,15.06
113,0.93,0,0,0,0.053,0,0,0.017,0,0,0,0,0,0,0,0,0,0,0,0,0,0,218,NA,0,0,0,0,0,0,0,0,0,0,0,0,"wq",0,0,0,0,0,0,0,15,21,10.24
114,0.906,0,0,0,0.055,0,0,0.039,0,0,0,0,0,0,0,0,0,0,0,0,0,0,219,NA,0,0,0,0,0,0,0,0,0,0,0,0,"wq",0,0,0,0,0,0,0,15,21,13.94
115,0.888,0,0,0,0.055,0,0,0.057,0,0,0,0,0,0,0,0,0,0,0,0,0,0,220,NA,0,0,0,0,0,0,0,0,0,0,0,0,"wq",0,0,0,0,0,0,0,15,21,30.84
116,0.81,0,0,0.025,0.009,0,0,0.117,0,0,0,0,0,0,0.039,0,0,0,0,0,0,0,221,NA,0,957,2,0,0,847,1,74.35,0,900,1,0,"wq",0,0,0,0,0,0,0,15,22,10.2
116,0.81,0,0,0.025,0.009,0,0,0.117,0,0,0,0,0,0,0.039,0,0,0,0,0,0,0,224,NA,0,957,2,0,0,847,1,74.35,0,900,1,0,"wq",450,24,0,0,0,0,0,15,22,0.7
116,0.81,0,0,0.025,0.009,0,0,0.117,0,0,0,0,0,0,0.039,0,0,0,0,0,0,0,228,NA,0,957,2,0,0,847,1,74.35,0,900,1,0,"wq",550,2,0,0,0,0,0,15,22,3.1
117,81.17,0,0,6.27,3.16,0,0,6.27,0,0,0,0,0,0,3.13,0,0,0,0,0,0,0,229,10,0,0,0,0,0,0,0,0,0,0,0,0,"wq",0,0,0,0,0,0,0,13,23,7.6
118,76.38,0,0,5.91,2.96,0,0,11.8,0,0,0,0,0,0,2.95,0,0,0,0,0,0,0,230,10,0,0,0,0,0,0,0,0,0,0,0,0,"wq",0,0,0,0,0,0,0,13,23,6.4
119,79.36,0,0,5.9,2.96,0,0,8.85,0,0,0,0,0,0,2.93,0,0,0,0,0,0,0,231,10,0,0,0,0,0,0,0,0,0,0,0,0,"wq",0,0,0,0,0,0,0,13,23,13.6
120,82.3,0,0,5.9,2.95,0,0,5.9,0,0,0,0,0,0,2.95,0,0,0,0,0,0,0,232,10,0,0,0,0,0,0,0,0,0,0,0,0,"wq",0,0,0,0,0,0,0,13,23,12.5
121,85.25,0,0,2.97,2.94,0,0,5.9,0,0,0,0,0,0,2.94,0,0,0,0,0,0,0,233,10,0,0,0,0,0,0,0,0,0,0,0,0,"wq",0,0,0,0,0,0,0,13,23,13.8
122,81.22,0,0,3.13,3.16,0,0,9.36,0,0,0,0,0,0,3.13,0,0,0,0,0,0,0,234,10,0,0,0,0,0,0,0,0,0,0,0,0,"wq",0,0,0,0,0,0,0,13,23,14.2
129,69.3,0,0,4.92,0,0,1.78,24,0,0,0,0,0,0,0,0,0,0,0,0,0,0,243,NA,0,1000,2,89,0,1000,2,0,0,0,0,0,"wq",0,0,0,0,0,0,0,13,25,21
130,67.53,0,0,4.86,0,0,0,27.61,0,0,0,0,0,0,0,0,0,0,0,0,0,0,244,NA,0,1000,2,89,0,1000,2,0,0,0,0,0,"wq",0,0,0,0,0,0,0,13,25,16
139,0.85,0,0,0,0.12,0,0,0.03,0,0,0,0,0,0,0,0,0,0,0,0,0,0,282,35,0,1000,24,0,0,780,0,80,0,950,1,0,"wq",0,0,0,0,0,0,0,15,30,41.2
160,82.13,0,0,3.96,7.98,0,0,5.13,0,0,0,0,0,0,0,0,0,0,0,0,0,0,317,30,0,1000,24,0,0,800,0,20,0,950,0,0,"wq",0,0,0,0,0,0,0,14,35,15
161,84.11,0,0,2.97,7.98,0,0,4.94,0,0,0,0,0,0,0,0,0,0,0,0,0,0,318,30,0,1000,24,0,0,800,0,20,0,950,0,0,"wq",0,0,0,0,0,0,0,14,35,21
162,86.21,0,0,2.01,7.98,0,0,3.89,0,0,0,0,0,0,0,0,0,0,0,0,0,0,319,30,0,1000,24,0,0,800,0,20,0,950,0,0,"wq",0,0,0,0,0,0,0,14,35,15
163,84.04,0,0,5.02,7.98,0,0,2.96,0,0,0,0,0,0,0,0,0,0,0,0,0,0,320,30,0,1000,24,0,0,800,0,20,0,950,0,0,"wq",0,0,0,0,0,0,0,14,35,26
164,0.76,0,0,0,0,0,0,0.24,0,0,0,0,0,0,0,0,0,0,0,0,0,0,321,NA,0,950,20,95,0,900,1,0,0,0,0,0,"wq",0,0,0,0,0,0,0,15,36,32
164,0.76,0,0,0,0,0,0,0.24,0,0,0,0,0,0,0,0,0,0,0,0,0,0,323,NA,0,950,20,95,0,900,1,0,0,300,0.167,0,"wq",0,0,0,0,0,0,0,15,36,6.5
164,0.76,0,0,0,0,0,0,0.24,0,0,0,0,0,0,0,0,0,0,0,0,0,0,325,NA,0,950,20,95,0,900,1,0,0,600,0.167,0,"wq",0,0,0,0,0,0,0,15,36,6
165,0.74,0,0,0,0,0,0,0.26,0,0,0,0,0,0,0,0,0,0,0,0,0,0,322,NA,0,950,20,95,0,900,1,0,0,0,0,0,"wq",0,0,0,0,0,0,0,15,36,20
165,0.74,0,0,0,0,0,0,0.26,0,0,0,0,0,0,0,0,0,0,0,0,0,0,324,NA,0,950,20,95,0,900,1,0,0,300,0.167,0,"wq",0,0,0,0,0,0,0,15,36,4
165,0.74,0,0,0,0,0,0,0.26,0,0,0,0,0,0,0,0,0,0,0,0,0,0,326,NA,0,950,20,95,0,900,1,0,0,600,0.167,0,"wq",0,0,0,0,0,0,0,15,36,6
166,0.9611,0,0,0,0.0389,0,0,0,0,0,0,0,0,0,0,0,0,0,0,0,0,0,327,30,0,0,0,0,0,0,0,0,0,0,0,0,"wq",0,0,0,0,0,0,0,15,37,16
167,0.9191,0,0,0,0.0809,0,0,0,0,0,0,0,0,0,0,0,0,0,0,0,0,0,328,30,0,0,0,0,0,0,0,0,0,0,0,0,"wq",0,0,0,0,0,0,0,15,37,25
168,0.862,0.102,0,0,0,0.036,0,0,0,0,0,0,0,0,0,0,0,0,0,0,0,0,329,30,0,0,0,0,0,0,0,0,0,0,0,0,"wq",0,0,0,0,0,0,0,15,37,6
169,84.55,0,0,7.79,0,0,0,7.66,0,0,0,0,0,0,0,0,0,0,0,0,0,0,330,NA,0,900,1,0,0,350,5,0,0,0,0,0,"wq",0,0,0,0,0,0,0,13,38,23.2
169,84.55,0,0,7.79,0,0,0,7.66,0,0,0,0,0,0,0,0,0,0,0,0,0,0,331,NA,0,900,1,0,0,450,5,0,0,0,0,0,"wq",0,0,0,0,0,0,0,13,38,19.7
169,84.55,0,0,7.79,0,0,0,7.66,0,0,0,0,0,0,0,0,0,0,0,0,0,0,332,NA,0,900,1,0,0,550,5,0,0,0,0,0,"wq",0,0,0,0,0,0,0,13,38,16.5
169,84.55,0,0,7.79,0,0,0,7.66,0,0,0,0,0,0,0,0,0,0,0,0,0,0,333,30,0,0,0,0,0,0,0,0,0,0,0,0,"wq",0,0,0,0,0,0,0,13,38,26
177,80,0,0,0,0,0,0,3,0,0,0,14,0,0,3,0,0,0,0,0,0,0,349,NA,0,0,0,0,0,0,0,0,0,0,0,0,"wq",0,0,0,0,0,0,0,14,41,32.4
178,82,0,0,0,0,0,0,3,0,0,0,12,0,0,3,0,0,0,0,0,0,0,350,NA,0,0,0,0,0,0,0,0,0,0,0,0,"wq",0,0,0,0,0,0,0,14,41,52.1
179,84,0,0,0,0,0,0,3,0,0,0,10,0,0,3,0,0,0,0,0,0,0,351,NA,0,0,0,0,0,0,0,0,0,0,0,0,"wq",0,0,0,0,0,0,0,14,41,64.7
182,0.9976,0,0,0,0,0,0.0122,0.0102,0,0,0,0,0,0,0,0,0,0,0,0,0,0,368,NA,0,830,0,0,0,650,0,0,0,0,0,0,"wq",0,0,0,0,0,0,0,15,43,29.95
182,0.9976,0,0,0,0,0,0.0122,0.0102,0,0,0,0,0,0,0,0,0,0,0,0,0,0,369,NA,0,830,0,0,0,650,0,0,0,700,4,0,"wq",0,0,0,0,0,0,0,15,43,33.2
182,0.9976,0,0,0,0,0,0.0122,0.0102,0,0,0,0,0,0,0,0,0,0,0,0,0,0,370,NA,0,830,0,0,0,650,0,0,0,840,2,0,"wq",0,0,0,0,0,0,0,15,43,25.27
182,0.9976,0,0,0,0,0,0.0122,0.0102,0,0,0,0,0,0,0,0,0,0,0,0,0,0,371,NA,0,830,0,0,0,650,0,0,0,550,4,0,"wq",0,0,0,0,0,0,0,15,43,28.31
182,0.9976,0,0,0,0,0,0.0122,0.0102,0,0,0,0,0,0,0,0,0,0,0,0,0,0,372,NA,0,830,0,0,0,650,0,0,0,600,4,0,"wq",0,0,0,0,0,0,0,15,43,32.03
182,0.9976,0,0,0,0,0,0.0122,0.0102,0,0,0,0,0,0,0,0,0,0,0,0,0,0,373,NA,0,830,0,0,0,650,0,0,0,700,4,0,"wq",0,0,0,0,0,0,0,15,43,30.28
182,0.9976,0,0,0,0,0,0.0122,0.0102,0,0,0,0,0,0,0,0,0,0,0,0,0,0,374,NA,0,830,0,0,0,650,0,0,0,750,4,0,"wq",0,0,0,0,0,0,0,15,43,27.7
185,74.87,0,0,1.97,0,0,0.66,22.5,0,0,0,0,0,0,0,0,0,0,0,0,0,0,379,NA,0,950,1,0,0,780,0.5,0,0,0,0,0,"wq",0,0,0,0,0,0,0,13,45,23.4
185,74.87,0,0,1.97,0,0,0.66,22.5,0,0,0,0,0,0,0,0,0,0,0,0,0,0,380,NA,0,950,1,0,0,780,0.5,20,0,0,0,0,"wq",0,0,0,0,0,0,0,13,45,16.4
185,74.87,0,0,1.97,0,0,0.66,22.5,0,0,0,0,0,0,0,0,0,0,0,0,0,0,381,NA,0,950,1,0,0,780,0.5,60,0,0,0,0,"wq",0,0,0,0,0,0,0,13,45,12.3
185,74.87,0,0,1.97,0,0,0.66,22.5,0,0,0,0,0,0,0,0,0,0,0,0,0,0,382,NA,0,950,1,0,0,780,0.5,99,0,0,0,0,"wq",0,0,0,0,0,0,0,13,45,9.5
195,83,8.78,0,0,2.38,4.37,0,0,0,0.65,0,0.82,0,0,0,0,0,0,0,0,0,0,392,NA,0,950,0.5,30,20,950,0,0,0.25,530,8,0,"wq",0,0,0,0,0,0,0,14,48,0.3
195,83,8.78,0,0,2.38,4.37,0,0,0,0.65,0,0.82,0,0,0,0,0,0,0,0,0,0,393,NA,0,950,0.5,30,20,950,0,0,0.25,560,8,0,"wq",0,0,0,0,0,0,0,14,48,2.5
195,83,8.78,0,0,2.38,4.37,0,0,0,0.65,0,0.82,0,0,0,0,0,0,0,0,0,0,394,NA,0,950,0.5,30,20,950,0,0,20,560,8,0,"wq",0,0,0,0,0,0,0,14,48,0.66
195,83,8.78,0,0,2.38,4.37,0,0,0,0.65,0,0.82,0,0,0,0,0,0,0,0,0,0,395,NA,0,950,0.5,30,20,950,0,0,0.25,600,8,0,"wq",0,0,0,0,0,0,0,14,48,2.2
195,83,8.78,0,0,2.38,4.37,0,0,0,0.65,0,0.82,0,0,0,0,0,0,0,0,0,0,396,NA,0,950,0.5,30,20,950,0,0,2,600,8,0,"wq",0,0,0,0,0,0,0,14,48,2.1
195,83,8.78,0,0,2.38,4.37,0,0,0,0.65,0,0.82,0,0,0,0,0,0,0,0,0,0,397,NA,0,950,0.5,30,20,950,0,0,0.25,640,8,0,"wq",0,0,0,0,0,0,0,14,48,7.5
195,83,8.78,0,0,2.38,4.37,0,0,0,0.65,0,0.82,0,0,0,0,0,0,0,0,0,0,398,NA,0,950,0.5,30,20,950,0,0,2,640,8,0,"wq",0,0,0,0,0,0,0,14,48,3.1
195,83,8.78,0,0,2.38,4.37,0,0,0,0.65,0,0.82,0,0,0,0,0,0,0,0,0,0,424,NA,0,950,0.5,30,20,820,0,0,20,640,8,0,"wq",0,0,0,0,0,0,0,14,48,3.7
195,83,8.78,0,0,2.38,4.37,0,0,0,0.65,0,0.82,0,0,0,0,0,0,0,0,0,0,421,NA,0,950,0.5,30,20,820,0,0,0.25,600,8,0,"wq",0,0,0,0,0,0,0,14,48,0.52
195,83,8.78,0,0,2.38,4.37,0,0,0,0.65,0,0.82,0,0,0,0,0,0,0,0,0,0,422,NA,0,950,0.5,30,20,820,0,0,20,600,8,0,"wq",0,0,0,0,0,0,0,14,48,1.72
195,83,8.78,0,0,2.38,4.37,0,0,0,0.65,0,0.82,0,0,0,0,0,0,0,0,0,0,423,NA,0,950,0.5,30,20,820,0,0,0.25,640,8,0,"wq",0,0,0,0,0,0,0,14,48,3.2
196,76.23,5,0,0,0,14.67,0,0,0,2.92,0,0,0,0,1.18,0,0,0,0,0,0,0,399,NA,0,900,0.5,70,10,860,0,0,0.25,450,8,0,"wq",0,0,0,0,0,0,0,14,48,11.1
196,76.23,5,0,0,0,14.67,0,0,0,2.92,0,0,0,0,1.18,0,0,0,0,0,0,0,400,NA,0,900,0.5,70,10,860,0,0,0.25,450,16,0,"wq",0,0,0,0,0,0,0,14,48,8.3
196,76.23,5,0,0,0,14.67,0,0,0,2.92,0,0,0,0,1.18,0,0,0,0,0,0,0,401,NA,0,900,0.5,70,10,860,0,0,0.01,538,0,0,"wq",0,0,0,0,0,0,0,14,48,6.7
196,76.23,5,0,0,0,14.67,0,0,0,2.92,0,0,0,0,1.18,0,0,0,0,0,0,0,402,NA,0,900,0.5,70,10,860,0,0,0.25,0,16,0,"wq",0,0,0,0,0,0,0,14,48,14.5
196,76.23,5,0,0,0,14.67,0,0,0,2.92,0,0,0,0,1.18,0,0,0,0,0,0,0,403,NA,0,900,0.5,70,10,860,0,0,0.25,450,16,80,"wq",0,0,0,0,0,0,0,14,48,1.5
196,76.23,5,0,0,0,14.67,0,0,0,2.92,0,0,0,0,1.18,0,0,0,0,0,0,0,404,NA,0,900,0.5,70,10,860,0,0,0.25,500,16,80,"wq",0,0,0,0,0,0,0,14,48,8
196,76.23,5,0,0,0,14.67,0,0,0,2.92,0,0,0,0,1.18,0,0,0,0,0,0,0,405,NA,0,900,0.5,70,10,860,0,0,0.25,538,16,80,"wq",0,0,0,0,0,0,0,14,48,10.5
196,76.23,5,0,0,0,14.67,0,0,0,2.92,0,0,0,0,1.18,0,0,0,0,0,0,0,406,NA,0,900,0.5,70,10,860,0,0,0.25,300,8,0,"wq",450,16,0,0,0,0,0,14,48,10.4
196,76.23,5,0,0,0,14.67,0,0,0,2.92,0,0,0,0,1.18,0,0,0,0,0,0,0,407,NA,0,900,0.5,70,10,860,0,0,0.25,300,8,0,"wq",538,8,0,0,0,0,0,14,48,16.2
196,76.23,5,0,0,0,14.67,0,0,0,2.92,0,0,0,0,1.18,0,0,0,0,0,0,0,425,NA,0,900,0.5,70,10,700,0,0,0.25,538,16,0,"wq",0,0,0,0,0,0,0,14,48,6.7
196,76.23,5,0,0,0,14.67,0,0,0,2.92,0,0,0,0,1.18,0,0,0,0,0,0,0,408,NA,0,900,0.5,70,10,860,0,0,0.25,300,8,0,"wq",538,16,0,0,0,0,0,14,48,17.6
197,84.93,5.51,0,0,8.01,0,0,1.54,0,0,0,0,0,0,0,0,0,0,0,0,0,0,414,NA,0,900,0.5,80,10,880,0,0,0.25,300,8,0,"wq",520,8,0,0,0,0,0,14,48,9.8
197,84.93,5.51,0,0,8.01,0,0,1.54,0,0,0,0,0,0,0,0,0,0,0,0,0,0,428,NA,0,900,0.5,80,10,800,0,0,0.25,520,16,0,"wq",0,0,0,0,0,0,0,14,48,8.8
197,84.93,5.51,0,0,8.01,0,0,1.54,0,0,0,0,0,0,0,0,0,0,0,0,0,0,429,NA,0,900,0.5,80,10,800,0,0,0.25,538,8,0,"wq",0,0,0,0,0,0,0,14,48,9.6
197,84.93,5.51,0,0,8.01,0,0,1.54,0,0,0,0,0,0,0,0,0,0,0,0,0,0,413,NA,0,900,0.5,80,10,880,0,0,0.25,538,8,0,"wq",0,0,0,0,0,0,0,14,48,11.2
197,84.93,5.51,0,0,8.01,0,0,1.54,0,0,0,0,0,0,0,0,0,0,0,0,0,0,409,NA,0,900,0.5,80,10,880,0,0,0.25,500,8,0,"wq",0,0,0,0,0,0,0,14,48,4.8
197,84.93,5.51,0,0,8.01,0,0,1.54,0,0,0,0,0,0,0,0,0,0,0,0,0,0,410,NA,0,900,0.5,80,10,880,0,0,0.25,520,8,0,"wq",0,0,0,0,0,0,0,14,48,8.5
197,84.93,5.51,0,0,8.01,0,0,1.54,0,0,0,0,0,0,0,0,0,0,0,0,0,0,411,NA,0,900,0.5,80,10,880,0,0,0.03,520,8,0,"wq",0,0,0,0,0,0,0,14,48,3.8
197,84.93,5.51,0,0,8.01,0,0,1.54,0,0,0,0,0,0,0,0,0,0,0,0,0,0,430,NA,0,900,0.5,80,10,800,0,0,0.25,300,8,0,"wq",520,8,0,0,0,0,0,14,48,8.6
197,84.93,5.51,0,0,8.01,0,0,1.54,0,0,0,0,0,0,0,0,0,0,0,0,0,0,426,NA,0,900,0.5,80,10,800,0,0,0.25,520,8,0,"wq",0,0,0,0,0,0,0,14,48,6.2
197,84.93,5.51,0,0,8.01,0,0,1.54,0,0,0,0,0,0,0,0,0,0,0,0,0,0,427,NA,0,900,0.5,80,10,800,0,0,0.03,520,8,0,"wq",0,0,0,0,0,0,0,14,48,4.5
197,84.93,5.51,0,0,8.01,0,0,1.54,0,0,0,0,0,0,0,0,0,0,0,0,0,0,412,NA,0,900,0.5,80,10,880,0,0,0.25,520,16,0,"wq",0,0,0,0,0,0,0,14,48,10
198,89.8,2.74,0,0,3.49,0,0,0,0,0,0,3.97,0,0,0,0,0,0,0,0,0,0,420,NA,0,850,0.5,70,20,815,0,0,20,560,8,0,"wq",0,0,0,0,0,0,0,14,48,12.3
198,89.8,2.74,0,0,3.49,0,0,0,0,0,0,3.97,0,0,0,0,0,0,0,0,0,0,418,NA,0,850,0.5,70,20,815,0,0,20,538,8,0,"wq",0,0,0,0,0,0,0,14,48,9.9
198,89.8,2.74,0,0,3.49,0,0,0,0,0,0,3.97,0,0,0,0,0,0,0,0,0,0,419,NA,0,850,0.5,70,20,815,0,0,0.25,560,8,0,"wq",0,0,0,0,0,0,0,14,48,11.7
198,89.8,2.74,0,0,3.49,0,0,0,0,0,0,3.97,0,0,0,0,0,0,0,0,0,0,415,NA,0,850,0.5,70,20,815,0,0,0.25,520,8,0,"wq",0,0,0,0,0,0,0,14,48,9.4
198,89.8,2.74,0,0,3.49,0,0,0,0,0,0,3.97,0,0,0,0,0,0,0,0,0,0,416,NA,0,850,0.5,70,20,815,0,0,20,520,8,0,"wq",0,0,0,0,0,0,0,14,48,7
198,89.8,2.74,0,0,3.49,0,0,0,0,0,0,3.97,0,0,0,0,0,0,0,0,0,0,417,NA,0,850,0.5,70,20,815,0,0,0.25,538,8,0,"wq",0,0,0,0,0,0,0,14,48,10.5
198,89.8,2.74,0,0,3.49,0,0,0,0,0,0,3.97,0,0,0,0,0,0,0,0,0,0,431,NA,0,850,0.5,70,20,780,0,0,0.25,520,8,0,"wq",0,0,0,0,0,0,0,14,48,5.4
198,89.8,2.74,0,0,3.49,0,0,0,0,0,0,3.97,0,0,0,0,0,0,0,0,0,0,432,NA,0,850,0.5,70,20,780,0,0,20,520,8,0,"wq",0,0,0,0,0,0,0,14,48,6.7
198,89.8,2.74,0,0,3.49,0,0,0,0,0,0,3.97,0,0,0,0,0,0,0,0,0,0,433,NA,0,850,0.5,70,20,780,0,0,0.25,538,8,0,"wq",0,0,0,0,0,0,0,14,48,2.6
198,89.8,2.74,0,0,3.49,0,0,0,0,0,0,3.97,0,0,0,0,0,0,0,0,0,0,434,NA,0,850,0.5,70,20,780,0,0,20,538,8,0,"wq",0,0,0,0,0,0,0,14,48,5.1
198,89.8,2.74,0,0,3.49,0,0,0,0,0,0,3.97,0,0,0,0,0,0,0,0,0,0,435,NA,0,850,0.5,70,20,780,0,0,0.25,560,8,0,"wq",0,0,0,0,0,0,0,14,48,4.6
198,89.8,2.74,0,0,3.49,0,0,0,0,0,0,3.97,0,0,0,0,0,0,0,0,0,0,436,NA,0,850,0.5,70,20,780,0,0,20,560,8,0,"wq",0,0,0,0,0,0,0,14,48,4.9
199,83.27,9.01,0,2.13,2.03,0,0,0,0,1.87,0,0.87,0,0,0.83,0,0,0,0,0,0,0,437,NA,0,0,0,0,0,0,0,0,0,0,0,0,"wq",0,0,0,0,0,0,0,14,49,4
199,83.27,9.01,0,2.13,2.03,0,0,0,0,1.87,0,0.87,0,0,0.83,0,0,0,0,0,0,0,438,NA,0,0,0,0,0,0,0,0,0,0,0,0,"wq",0,0,0,0,0,0,0,14,49,13
199,83.27,9.01,0,2.13,2.03,0,0,0,0,1.87,0,0.87,0,0,0.83,0,0,0,0,0,0,0,439,NA,0,0,0,0,0,0,0,0,0,0,0,0,"wq",0,0,0,0,0,0,0,14,49,10
199,83.27,9.01,0,2.13,2.03,0,0,0,0,1.87,0,0.87,0,0,0.83,0,0,0,0,0,0,0,440,NA,0,0,0,0,0,0,0,0,0,0,0,0,"wq",0,0,0,0,0,0,0,14,49,6
200,0.9953,0,0,0,0,0,0,0,0,0,0,0,0,0,0,0,0.0047,0,0,0,0,0,441,NA,0,0,0,0,0,0,0,0,0,0,0,0,"wq",0,0,0,0,0,0,0,15,50,25.56
201,0.9881,0,0,0,0,0,0,0,0,0,0,0,0,0,0,0,0.0119,0,0,0,0,0,442,NA,0,0,0,0,0,0,0,0,0,0,0,0,"wq",0,0,0,0,0,0,0,15,50,20
202,0.9752,0,0,0,0,0,0,0,0,0,0,0,0,0,0,0,0.0248,0,0,0,0,0,443,NA,0,0,0,0,0,0,0,0,0,0,0,0,"wq",0,0,0,0,0,0,0,15,50,15.51
203,0.9458,0,0,0,0,0,0,0,0,0,0,0,0,0,0,0,0.0542,0,0,0,0,0,444,NA,0,0,0,0,0,0,0,0,0,0,0,0,"wq",0,0,0,0,0,0,0,15,50,1.44
210,80.15,7.11,0,0,2.5,4.71,0,0,0,5.53,0,0,0,0,0,0,0,0,0,0,0,0,451,NA,0,730,0.5,0,0,0,0,0,0,0,0,0,"wq",0,0,0,0,0,0,0,14,52,22.71
210,80.15,7.11,0,0,2.5,4.71,0,0,0,5.53,0,0,0,0,0,0,0,0,0,0,0,0,452,NA,0,760,0.5,0,0,0,0,0,0,0,0,0,"wq",0,0,0,0,0,0,0,14,52,22.77
210,80.15,7.11,0,0,2.5,4.71,0,0,0,5.53,0,0,0,0,0,0,0,0,0,0,0,0,453,NA,0,800,0.5,0,0,0,0,0,0,0,0,0,"wq",0,0,0,0,0,0,0,14,52,21.7
210,80.15,7.11,0,0,2.5,4.71,0,0,0,5.53,0,0,0,0,0,0,0,0,0,0,0,0,454,NA,0,830,0.5,0,0,0,0,0,0,0,0,0,"wq",0,0,0,0,0,0,0,14,52,22.93
210,80.15,7.11,0,0,2.5,4.71,0,0,0,5.53,0,0,0,0,0,0,0,0,0,0,0,0,455,NA,0,730,0.5,0,0,460,6,0,0,0,0,0,"wq",0,0,0,0,0,0,0,14,52,9.96
210,80.15,7.11,0,0,2.5,4.71,0,0,0,5.53,0,0,0,0,0,0,0,0,0,0,0,0,456,NA,0,760,0.5,0,0,480,6,0,0,0,0,0,"wq",0,0,0,0,0,0,0,14,52,6.29
210,80.15,7.11,0,0,2.5,4.71,0,0,0,5.53,0,0,0,0,0,0,0,0,0,0,0,0,457,NA,0,800,0.5,0,0,500,6,0,0,0,0,0,"wq",0,0,0,0,0,0,0,14,52,10.48
210,80.15,7.11,0,0,2.5,4.71,0,0,0,5.53,0,0,0,0,0,0,0,0,0,0,0,0,458,NA,0,830,0.5,0,0,520,6,0,0,0,0,0,"wq",0,0,0,0,0,0,0,14,52,7.76
210,80.15,7.11,0,0,2.5,4.71,0,0,0,5.53,0,0,0,0,0,0,0,0,0,0,0,0,459,NA,0,730,0.5,0,0,460,6,0,0,0,0,0,"wq",0,0,0,0,0,0,0,14,52,9.38
210,80.15,7.11,0,0,2.5,4.71,0,0,0,5.53,0,0,0,0,0,0,0,0,0,0,0,0,460,NA,0,760,0.5,0,0,480,6,0,0,0,0,0,"wq",0,0,0,0,0,0,0,14,52,8.16
210,80.15,7.11,0,0,2.5,4.71,0,0,0,5.53,0,0,0,0,0,0,0,0,0,0,0,0,461,NA,0,800,0.5,0,0,500,6,0,0,0,0,0,"wq",0,0,0,0,0,0,0,14,52,9.08
210,80.15,7.11,0,0,2.5,4.71,0,0,0,5.53,0,0,0,0,0,0,0,0,0,0,0,0,462,NA,0,830,0.5,0,0,520,6,0,0,0,0,0,"wq",0,0,0,0,0,0,0,14,52,9.34
210,80.15,7.11,0,0,2.5,4.71,0,0,0,5.53,0,0,0,0,0,0,0,0,0,0,0,0,463,NA,0,730,0.5,0,0,460,6,0,0,0,0,0,"wq",0,0,0,0,0,0,0,14,52,13.43
210,80.15,7.11,0,0,2.5,4.71,0,0,0,5.53,0,0,0,0,0,0,0,0,0,0,0,0,464,NA,0,760,0.5,0,0,480,6,0,0,0,0,0,"wq",0,0,0,0,0,0,0,14,52,10.33
210,80.15,7.11,0,0,2.5,4.71,0,0,0,5.53,0,0,0,0,0,0,0,0,0,0,0,0,465,NA,0,800,0.5,0,0,500,6,0,0,0,0,0,"wq",0,0,0,0,0,0,0,14,52,7.64
210,80.15,7.11,0,0,2.5,4.71,0,0,0,5.53,0,0,0,0,0,0,0,0,0,0,0,0,466,NA,0,830,0.5,0,0,520,6,0,0,0,0,0,"wq",0,0,0,0,0,0,0,14,52,7.65
210,80.15,7.11,0,0,2.5,4.71,0,0,0,5.53,0,0,0,0,0,0,0,0,0,0,0,0,467,NA,0,730,0.5,0,0,460,6,0,0,0,0,0,"wq",0,0,0,0,0,0,0,14,52,15.12
210,80.15,7.11,0,0,2.5,4.71,0,0,0,5.53,0,0,0,0,0,0,0,0,0,0,0,0,468,NA,0,760,0.5,0,0,480,6,0,0,0,0,0,"wq",0,0,0,0,0,0,0,14,52,1274
210,80.15,7.11,0,0,2.5,4.71,0,0,0,5.53,0,0,0,0,0,0,0,0,0,0,0,0,469,NA,0,800,0.5,0,0,500,6,0,0,0,0,0,"wq",0,0,0,0,0,0,0,14,52,8.13
210,80.15,7.11,0,0,2.5,4.71,0,0,0,5.53,0,0,0,0,0,0,0,0,0,0,0,0,470,NA,0,830,0.5,0,0,520,6,0,0,0,0,0,"wq",0,0,0,0,0,0,0,14,52,6.99
212,89.74,0,0,5.89,0,0,1.48,2.89,0,0,0,0,0,0,0,0,0,0,0,0,0,0,483,NA,0,0,0,0,0,0,0,0,0,0,0,0,"wq",0,0,0,0,0,0,0,13,54,15
212,89.74,0,0,5.89,0,0,1.48,2.89,0,0,0,0,0,0,0,0,0,0,0,0,0,0,484,NA,0,0,0,95,0,850,0.5,0,0,0,0,0,"wq",0,0,0,0,0,0,0,13,54,5
221,83.8,5.25,0,0,0,9.26,0,0,0,0,0,1.69,0,0,0,0,0,0,0,0,0,0,493,NA,0,860,0,0,0,830,0,0,0,500,4,0,"wq",0,0,0,0,0,0,0,14,56,0.5
221,83.8,5.25,0,0,0,9.26,0,0,0,0,0,1.69,0,0,0,0,0,0,0,0,0,0,494,NA,0,760,0,0,0,830,0,0,0,500,4,0,"wq",0,0,0,0,0,0,0,14,56,1
221,83.8,5.25,0,0,0,9.26,0,0,0,0,0,1.69,0,0,0,0,0,0,0,0,0,0,495,NA,0,710,0,0,0,830,0,0,0,500,4,0,"wq",0,0,0,0,0,0,0,14,56,0.7
221,83.8,5.25,0,0,0,9.26,0,0,0,0,0,1.69,0,0,0,0,0,0,0,0,0,0,496,NA,0,860,0,0,0,760,0,0,0,500,4,0,"wq",0,0,0,0,0,0,0,14,56,2.4
221,83.8,5.25,0,0,0,9.26,0,0,0,0,0,1.69,0,0,0,0,0,0,0,0,0,0,497,NA,0,760,0,0,0,760,0,0,0,500,4,0,"wq",0,0,0,0,0,0,0,14,56,2.7
221,83.8,5.25,0,0,0,9.26,0,0,0,0,0,1.69,0,0,0,0,0,0,0,0,0,0,498,NA,0,710,0,0,0,760,0,0,0,500,4,0,"wq",0,0,0,0,0,0,0,14,56,6
221,83.8,5.25,0,0,0,9.26,0,0,0,0,0,1.69,0,0,0,0,0,0,0,0,0,0,499,NA,0,710,0,0,0,710,0,0,0,500,4,0,"wq",0,0,0,0,0,0,0,14,56,10.2
249,0.8133,0.088,0,0,0.0247,0.0466,0,0,0,0.0274,0,0,0,0,0,0,0,0,0,0,0,0,544,NA,0,0,0,0,0,0,0,0,0,0,0,0,"wq",0,0,0,0,0,0,0,15,62,3.8
268,81.35,6.31,0,0,2.54,5.73,0,0,0,2.81,0,0.44,0,0,0.82,0,0,0,0,0,0,0,563,NA,0,980,2,83.6,0,760,1.5,65.1,0,775,1,0,"wq",440,8,0,0,0,0,0,14,66,6.05
268,81.35,6.31,0,0,2.54,5.73,0,0,0,2.81,0,0.44,0,0,0.82,0,0,0,0,0,0,0,564,NA,0,980,2,83.6,0,760,1.5,65.1,0,775,1,0,"wq",480,8,0,0,0,0,0,14,66,8.01
268,81.35,6.31,0,0,2.54,5.73,0,0,0,2.81,0,0.44,0,0,0.82,0,0,0,0,0,0,0,565,NA,0,980,2,83.6,0,760,1.5,65.1,0,775,1,0,"wq",520,8,0,0,0,0,0,14,66,13.2
268,81.35,6.31,0,0,2.54,5.73,0,0,0,2.81,0,0.44,0,0,0.82,0,0,0,0,0,0,0,566,NA,0,980,2,83.6,0,760,1.5,65.1,0,775,1,0,"wq",560,8,0,0,0,0,0,14,66,16.36
268,81.35,6.31,0,0,2.54,5.73,0,0,0,2.81,0,0.44,0,0,0.82,0,0,0,0,0,0,0,567,NA,0,980,2,83.6,0,760,1.5,65.1,0,830,0.5,0,"wq",440,8,0,0,0,0,0,14,66,5.27
268,81.35,6.31,0,0,2.54,5.73,0,0,0,2.81,0,0.44,0,0,0.82,0,0,0,0,0,0,0,568,NA,0,980,2,83.6,0,760,1.5,65.1,0,830,0.5,0,"wq",480,8,0,0,0,0,0,14,66,7.78
268,81.35,6.31,0,0,2.54,5.73,0,0,0,2.81,0,0.44,0,0,0.82,0,0,0,0,0,0,0,569,NA,0,980,2,83.6,0,760,1.5,65.1,0,830,0.5,0,"wq",520,8,0,0,0,0,0,14,66,10.95
268,81.35,6.31,0,0,2.54,5.73,0,0,0,2.81,0,0.44,0,0,0.82,0,0,0,0,0,0,0,570,NA,0,980,2,83.6,0,760,1.5,65.1,0,830,0.5,0,"wq",560,8,0,0,0,0,0,14,66,13.81
275,0.8133,0.088,0,0,0.0247,0.0466,0,0,0,0.0274,0,0,0,0,0,0,0,0,0,0,0,0,578,NA,0,900,1,0,0,0,0,0,0,0,0,0,"wq",0,0,0,0,0,0,0,15,69,15.3
276,0.8071,0.0877,0,0,0.0247,0.0465,0,0,0,0.0273,0,0,0,0,0,0,0,0,0,0,0.0067,0,585,NA,0,900,1,0,0,0,0,0,0,0,0,0,"wq",0,0,0,0,0,0,0,15,69,18.5
277,71.95,0,0,0,0,0,9.52,18.53,0,0,0,0,0,0,0,0,0,0,0,0,0,0,613,20,0,950,20,80,0,850,0.5,0,0,0,0,0,"wq",0,0,0,0,0,0,0,13,70,20
278,86.2,10.2,0,0,0,3.6,0,0,0,0,0,0,0,0,0,0,0,0,0,0,0,0,614,NA,0,0,0,0,0,0,0,0,0,0,0,0,"wq",0,0,0,0,0,0,0,13,70,15
279,52.58,0,0,26.69,0,0,0,20.73,0,0,0,0,0,0,0,0,0,0,0,0,0,0,615,NA,0,890,1,20,0,0,0,0,0,0,0,0,"wq",0,0,0,0,0,0,0,13,71,7.42
279,52.58,0,0,26.69,0,0,0,20.73,0,0,0,0,0,0,0,0,0,0,0,0,0,0,616,NA,0,890,1,56,0,0,0,0,0,0,0,0,"wq",0,0,0,0,0,0,0,13,71,5.16
279,52.58,0,0,26.69,0,0,0,20.73,0,0,0,0,0,0,0,0,0,0,0,0,0,0,617,NA,0,890,1,76,0,0,0,0,0,0,0,0,"wq",0,0,0,0,0,0,0,13,71,5.19
279,52.58,0,0,26.69,0,0,0,20.73,0,0,0,0,0,0,0,0,0,0,0,0,0,0,618,NA,0,890,1,86,0,0,0,0,0,0,0,0,"wq",0,0,0,0,0,0,0,13,71,3.99
279,52.58,0,0,26.69,0,0,0,20.73,0,0,0,0,0,0,0,0,0,0,0,0,0,0,619,NA,0,890,1,86,0,890,1,0,0,0,0,0,"wq",0,0,0,0,0,0,0,13,71,12.91
280,84.15,0,0,2.45,0,0,0,9.63,0,0,0,0,0,0,3.77,0,0,0,0,0,0,0,620,NA,0,850,0.5,0,0,850,1.5,0,0,0,0,0,"wq",0,0,0,0,0,0,0,13,72,19.6
281,81.31,0,0,2.51,0,0,0,12.32,0,0,0,0,0,0,3.86,0,0,0,0,0,0,0,621,NA,0,850,0.5,0,0,850,1.5,0,0,0,0,0,"wq",0,0,0,0,0,0,0,13,72,13.6
282,78.34,0,0,2.57,0,0,0,15.14,0,0,0,0,0,0,3.95,0,0,0,0,0,0,0,622,NA,0,850,0.5,0,0,850,1.5,0,0,0,0,0,"wq",0,0,0,0,0,0,0,13,72,12.9
283,75.23,0,0,2.63,0,0,0,18.09,0,0,0,0,0,0,4.05,0,0,0,0,0,0,0,623,NA,0,850,0.5,0,0,850,1.5,0,0,0,0,0,"wq",0,0,0,0,0,0,0,13,72,22.3
284,68.53,0,0,2.77,0,0,0,24.45,0,0,0,0,0,0,4.25,0,0,0,0,0,0,0,624,NA,0,850,0.5,0,0,850,1.5,0,0,0,0,0,"wq",0,0,0,0,0,0,0,13,72,21.3
285,92.85,0,0,0,0,0,0,7.15,0,0,0,0,0,0,0,0,0,0,0,0,0,0,625,100,0,0,0,0,0,0,0,0,0,0,0,0,"wq",0,0,0,0,0,0,0,13,73,5.11
286,83.31,0,0,0,0,0,0,16.69,0,0,0,0,0,0,0,0,0,0,0,0,0,0,626,100,0,0,0,0,0,0,0,0,0,0,0,0,"wq",0,0,0,0,0,0,0,13,73,3.03
302,82,0,0,0,0,0,0,15,0,0,0,0,0,0,0,0,0,0,0,0,0,0,644,NA,0,1000,2,98.5,0,700,0.17,0,0,0,0,0,"wq",0,0,0,0,0,0,0,14,78,2.1
303,81.5,0,0,0,0,0,0,15,0,0,0,0,0,0,0.5,0,0,0,0,0,0,0,645,NA,0,1000,2,98.5,0,700,0.17,0,0,0,0,0,"wq",0,0,0,0,0,0,0,14,78,2.1
304,81.25,0,0,0,0,0,0,15,0,0,0,0,0,0,0.75,0,0,0,0,0,0,0,646,NA,0,1000,2,98.5,0,700,0.17,0,0,0,0,0,"wq",0,0,0,0,0,0,0,14,78,2.1
305,81,0,0,0,0,0,0,15,0,0,0,0,0,0,1,0,0,0,0,0,0,0,647,NA,0,1000,2,98.5,0,700,0.17,0,0,0,0,0,"wq",0,0,0,0,0,0,0,14,78,2.1
306,80.75,0,0,0,0,0,0,15,0,0,0,0,0,0,1.25,0,0,0,0,0,0,0,648,NA,0,1000,2,98.5,0,700,0.17,0,0,0,0,0,"wq",0,0,0,0,0,0,0,14,78,2.1
307,80.5,0,0,0,0,0,0,15,0,0,0,0,0,0,1.5,0,0,0,0,0,0,0,649,NA,0,1000,2,98.5,0,700,0.17,0,0,0,0,0,"wq",0,0,0,0,0,0,0,14,78,2.1
308,78.35,0,0,2.57,0,0,0,15.14,0,0,0,0,0,0,3.94,0,0,0,0,0,0,0,650,NA,500,0,0,0,0,0,0,0,0,0,0,0,"wq",0,0,0,0,0,0,0,14,79,2.1
308,78.35,0,0,2.57,0,0,0,15.14,0,0,0,0,0,0,3.94,0,0,0,0,0,0,0,651,NA,750,0,0,0,0,0,0,0,0,0,0,0,"wq",0,0,0,0,0,0,0,14,79,2.1
308,78.35,0,0,2.57,0,0,0,15.14,0,0,0,0,0,0,3.94,0,0,0,0,0,0,0,652,NA,1000,0,0,0,0,0,0,0,0,0,0,0,"wq",0,0,0,0,0,0,0,14,79,2.1
308,78.35,0,0,2.57,0,0,0,15.14,0,0,0,0,0,0,3.94,0,0,0,0,0,0,0,653,NA,1250,0,0,0,0,0,0,0,0,0,0,0,"wq",0,0,0,0,0,0,0,14,79,2.1
308,78.35,0,0,2.57,0,0,0,15.14,0,0,0,0,0,0,3.94,0,0,0,0,0,0,0,654,NA,1500,0,0,0,0,0,0,0,0,0,0,0,"wq",0,0,0,0,0,0,0,14,79,2.1
309,0.8553,0,0,0,0.0683,0,0,0.0764,0,0,0,0,0,0,0,0,0,0,0,0,0,0,655,40,0,1000,24,0,0,900,0,80,0,500,24,0,"wq",0,0,0,0,0,0,0,15,80,6.3
314,78.25,0,0,2.6,0,0,0,15.09,0,0,0,0,0,0,4.06,0,0,0,0,0,0,0,676,NA,0,0,0,94,0,900,0.5,0,0,0,0,0,"wq",0,0,0,0,0,0,0,14,82,10
314,78.25,0,0,2.6,0,0,0,15.09,0,0,0,0,0,0,4.06,0,0,0,0,0,0,0,677,NA,0,0,0,94,0,700,0.05,0,0,0,0,0,"wq",0,0,0,0,0,0,0,14,82,9
339,76.47,5.35,0,0,0,14.18,0,0,0,2.78,0,0,0,0,1.22,0,0,0,0,0,0,0,711,NA,0,850,1,0,0,300,10,0,0,0,0,0,"wq",0,0,0,0,0,0,0,14,88,14
339,76.47,5.35,0,0,0,14.18,0,0,0,2.78,0,0,0,0,1.22,0,0,0,0,0,0,0,712,NA,0,0,0,0,0,0,0,0,0,500,8,0,"wq",0,0,0,0,0,0,0,14,88,10.5
339,76.47,5.35,0,0,0,14.18,0,0,0,2.78,0,0,0,0,1.22,0,0,0,0,0,0,0,713,NA,0,0,0,0,0,0,0,0,0,500,10,0,"wq",0,0,0,0,0,0,0,14,88,7.5
339,76.47,5.35,0,0,0,14.18,0,0,0,2.78,0,0,0,0,1.22,0,0,0,0,0,0,0,714,NA,0,0,0,0,0,0,0,0,0,250,24,0,"wq",500,8,0,0,0,0,0,14,88,8
339,76.47,5.35,0,0,0,14.18,0,0,0,2.78,0,0,0,0,1.22,0,0,0,0,0,0,0,715,NA,0,0,0,0,0,0,0,0,0,300,10,0,"wq",500,10,0,0,0,0,0,14,88,8.6
360,0.7296,0,0,0.0851,0,0,0,0.1799,0,0,0,0.0054,0,0,0,0,0,0,0,0,0,0,740,NA,0,810,1,0,0,0,0,0,0,0,0,0,"wq",0,0,0,0,0,0,0,15,94,13.02
360,0.7296,0,0,0.0851,0,0,0,0.1799,0,0,0,0.0054,0,0,0,0,0,0,0,0,0,0,741,NA,0,810,1,0,0,350,4,0,0,0,0,0,"wq",0,0,0,0,0,0,0,15,94,6.98
360,0.7296,0,0,0.0851,0,0,0,0.1799,0,0,0,0.0054,0,0,0,0,0,0,0,0,0,0,742,NA,0,810,1,0,0,550,4,0,0,0,0,0,"wq",0,0,0,0,0,0,0,15,94,9.25
360,0.7296,0,0,0.0851,0,0,0,0.1799,0,0,0,0.0054,0,0,0,0,0,0,0,0,0,0,743,NA,0,810,1,0,0,450,2,0,0,0,0,0,"wq",0,0,0,0,0,0,0,15,94,10.8
360,0.7296,0,0,0.0851,0,0,0,0.1799,0,0,0,0.0054,0,0,0,0,0,0,0,0,0,0,744,NA,0,810,1,0,0,450,4,0,0,0,0,0,"wq",0,0,0,0,0,0,0,15,94,11.22
360,0.7296,0,0,0.0851,0,0,0,0.1799,0,0,0,0.0054,0,0,0,0,0,0,0,0,0,0,745,NA,0,810,1,0,0,450,6,0,0,0,0,0,"wq",0,0,0,0,0,0,0,15,94,9.6
376,88.27,7.96,0,0,3.77,0,0,0,0,0,0,0,0,0,0,0,0,0,0,0,0,0,772,NA,0,1200,2,0,0,900,0,0,0,900,1,0,"wq",25,0,0,0,0,0,0,14,98,21
376,88.27,7.96,0,0,3.77,0,0,0,0,0,0,0,0,0,0,0,0,0,0,0,0,0,773,NA,0,1200,2,0,0,900,0,0,0,900,1,0,"wq",-196,0,0,0,0,0,0,14,98,22
376,88.27,7.96,0,0,3.77,0,0,0,0,0,0,0,0,0,0,0,0,0,0,0,0,0,774,NA,0,1200,2,0,0,900,0,0,0,900,1,0,"wq",-253,0,0,0,0,0,0,14,98,4.5
377,84.55,0,0,7.79,0,0,0,7.65,0,0,0,0,0,0,0,0,0,0,0,0,0,0,775,NA,0,0,0,0,0,0,0,0,0,0,0,0,"wq",0,0,0,0,0,0,0,14,99,20.87
377,84.55,0,0,7.79,0,0,0,7.65,0,0,0,0,0,0,0,0,0,0,0,0,0,0,776,NA,0,900,1,0,0,25,0,0,0,0,0,0,"wq",0,0,0,0,0,0,0,14,99,35.86
377,84.55,0,0,7.79,0,0,0,7.65,0,0,0,0,0,0,0,0,0,0,0,0,0,0,777,NA,0,900,1,0,0,-30,0,0,0,0,0,0,"wq",0,0,0,0,0,0,0,14,99,36.91
377,84.55,0,0,7.79,0,0,0,7.65,0,0,0,0,0,0,0,0,0,0,0,0,0,0,778,NA,0,660,1,0,0,25,0,0,0,0,0,0,"wq",0,0,0,0,0,0,0,14,99,31.88
378,0.756,0,0,0,0,0,0,0.2392,0,0,0,0,0,0,0,0,0,0.0048,0,0,0,0,779,NA,0,0,0,80,0,0,1,0,0,0,0,0,"wq",0,0,0,0,0,0,0,15,100,36
379,0.7527,0,0,0,0,0,0,0.2386,0,0,0,0,0,0,0,0,0,0.0087,0,0,0,0,780,NA,0,0,0,80,0,0,1,0,0,0,0,0,"wq",0,0,0,0,0,0,0,15,100,38
380,0.746,0,0,0,0,0,0,0.2373,0,0,0,0,0,0,0,0,0,0.0167,0,0,0,0,781,NA,0,0,0,80,0,0,1,0,0,0,0,0,"wq",0,0,0,0,0,0,0,15,100,25
381,0.7443,0,0,0,0,0,0,0.2557,0,0,0,0,0,0,0,0,0,0,0,0,0,0,782,NA,0,1000,24,0,0,0,0,0,0,0,0,0,"wq",0,0,0,0,0,0,0,15,101,22.3
381,0.7443,0,0,0,0,0,0,0.2557,0,0,0,0,0,0,0,0,0,0,0,0,0,0,783,NA,0,1000,24,0,0,800,0,36,0,25,0,86,"wq",800,0.333,0,0,0,0,0,15,101,15
381,0.7443,0,0,0,0,0,0,0.2557,0,0,0,0,0,0,0,0,0,0,0,0,0,0,784,NA,0,1000,24,0,0,800,0,36,0,25,0,79,"wq",800,0.333,25,0,36,0,0,15,101,7.5
381,0.7443,0,0,0,0,0,0,0.2557,0,0,0,0,0,0,0,0,0,0,0,0,0,0,785,NA,0,1000,24,0,0,800,0,36,0,25,0,79,"wq",800,0.333,450,8,0,25,36,15,101,6.8
382,94.75,0,0,0,5.25,0,0,0,0,0,0,0,0,0,0,0,0,0,0,0,0,0,786,NA,0,0,0,0,0,0,0,0,0,0,0,0,"wq",0,0,0,0,0,0,0,13,102,47
382,94.75,0,0,0,5.25,0,0,0,0,0,0,0,0,0,0,0,0,0,0,0,0,0,787,NA,0,850,0.5,0,0,0,0,0,0,0,0,0,"wq",0,0,0,0,0,0,0,13,102,11
383,88.91,0,0,0,11.09,0,0,0,0,0,0,0,0,0,0,0,0,0,0,0,0,0,788,NA,0,0,0,0,0,0,0,0,0,0,0,0,"wq",0,0,0,0,0,0,0,13,102,15
383,88.91,0,0,0,11.09,0,0,0,0,0,0,0,0,0,0,0,0,0,0,0,0,0,789,NA,0,850,0.5,0,0,0,0,0,0,0,0,0,"wq",0,0,0,0,0,0,0,13,102,10
385,0.9714,0,0,0,0,0,0.0286,0,0,0,0,0,0,0,0,0,0,0,0,0,0,0,795,NA,0,1000,6,80,0,950,1,0,0,0,0,0,"wq",0,0,0,0,0,0,0,15,104,21.1
386,0.938,0,0,0,0,0,0.062,0,0,0,0,0,0,0,0,0,0,0,0,0,0,0,796,NA,0,1000,6,80,0,950,1,0,0,0,0,0,"wq",0,0,0,0,0,0,0,15,104,19.1
387,0.8982,0,0,0,0,0,0.1018,0,0,0,0,0,0,0,0,0,0,0,0,0,0,0,797,NA,0,1000,6,80,0,950,1,0,0,0,0,0,"wq",0,0,0,0,0,0,0,15,104,21.1
388,0.8501,0,0,0,0,0,0.1499,0,0,0,0,0,0,0,0,0,0,0,0,0,0,0,798,NA,0,1000,6,80,0,950,1,0,0,0,0,0,"wq",0,0,0,0,0,0,0,15,104,23
389,0.7908,0,0,0,0,0,0.2092,0,0,0,0,0,0,0,0,0,0,0,0,0,0,0,799,NA,0,1000,6,80,0,950,1,0,0,0,0,0,"wq",0,0,0,0,0,0,0,15,104,24.9
390,0.7159,0,0,0,0,0,0.2841,0,0,0,0,0,0,0,0,0,0,0,0,0,0,0,800,NA,0,1000,6,80,0,950,1,0,0,0,0,0,"wq",0,0,0,0,0,0,0,15,104,23
391,0.6183,0,0,0,0,0,0.3817,0,0,0,0,0,0,0,0,0,0,0,0,0,0,0,801,NA,0,1000,6,80,0,950,1,0,0,0,0,0,"wq",0,0,0,0,0,0,0,15,104,16.1
392,0.4859,0,0,0,0,0,0.5141,0,0,0,0,0,0,0,0,0,0,0,0,0,0,0,802,NA,0,1000,6,80,0,950,1,0,0,0,0,0,"wq",0,0,0,0,0,0,0,15,104,10.7
393,0.9167,0,0,0,0,0,0,0.0833,0,0,0,0,0,0,0,0,0,0,0,0,0,0,803,NA,0,1000,2,0,0,0,0,85,0,900,0.5,0,"wq",0,0,0,0,0,0,0,15,105,16
394,0.9106,0,0,0,0,0,0,0.083,0,0,0,0,0,0,0,0,0,0.0064,0,0,0,0,804,NA,0,1000,2,0,0,0,0,85,0,900,0.5,0,"wq",0,0,0,0,0,0,0,15,105,21
395,0.9016,0,0,0,0,0,0,0.0824,0,0,0,0,0,0,0,0,0,0.016,0,0,0,0,805,NA,0,1000,2,0,0,750,0,85,0,900,0.5,0,"wq",0,0,0,0,0,0,0,15,105,2
396,0.8049,0,0,0,0,0,0,0.1951,0,0,0,0,0,0,0,0,0,0,0,0,0,0,806,NA,0,1000,2,0,0,0,0,85,0,900,0.5,0,"wq",0,0,0,0,0,0,0,15,105,22
397,0.7987,0,0,0,0,0,0,0.1942,0,0,0,0,0,0,0,0,0,0.0071,0,0,0,0,807,NA,0,1000,2,0,0,0,0,85,0,900,0.5,0,"wq",0,0,0,0,0,0,0,15,105,50
398,0.7896,0,0,0,0,0,0,0.1929,0,0,0,0,0,0,0,0,0,0.0175,0,0,0,0,808,NA,0,1000,2,0,0,750,0,85,0,900,0.5,0,"wq",0,0,0,0,0,0,0,15,105,26
399,0.76,0,0,0,0,0,0,0.24,0,0,0,0,0,0,0,0,0,0,0,0,0,0,809,NA,0,1000,2,0,0,0,0,85,0,900,0.5,0,"wq",0,0,0,0,0,0,0,15,105,41
400,0.7539,0,0,0,0,0,0,0.2388,0,0,0,0,0,0,0,0,0,0.0073,0,0,0,0,810,NA,0,1000,2,0,0,0,0,85,0,900,0.5,0,"wq",0,0,0,0,0,0,0,15,105,42
401,0.7448,0,0,0,0,0,0,0.2371,0,0,0,0,0,0,0,0,0,0.0181,0,0,0,0,811,NA,0,1000,2,0,0,750,0,85,0,900,0.5,0,"wq",0,0,0,0,0,0,0,15,105,22
412,69.29,0,0,4.92,0,0,1.78,24.01,0,0,0,0,0,0,0,0,0,0,0,0,0,0,822,NA,0,0,0,0,0,0,0,0,0,0,0,0,"wq",0,0,0,0,0,0,0,13,107,19
413,0.74,0,0,0,0,0,0,0.26,0,0,0,0,0,0,0,0,0,0,0,0,0,0,823,25,0,900,20,95,0,900,0.5,0,0,0,0,0,"wq",0,0,0,0,0,0,0,15,108,19
414,0.74,0,0,0.02,0,0,0,0.24,0,0,0,0,0,0,0,0,0,0,0,0,0,0,824,25,0,900,20,95,0,900,0.5,0,0,0,0,0,"wq",0,0,0,0,0,0,0,15,108,30
415,0.74,0,0,0.04,0,0,0,0.22,0,0,0,0,0,0,0,0,0,0,0,0,0,0,825,25,0,900,20,95,0,900,0.5,0,0,0,0,0,"wq",0,0,0,0,0,0,0,15,108,37
416,0.74,0,0,0.06,0,0,0,0.2,0,0,0,0,0,0,0,0,0,0,0,0,0,0,826,25,0,900,20,95,0,900,0.5,0,0,0,0,0,"wq",0,0,0,0,0,0,0,15,108,39
417,0.74,0,0,0.08,0,0,0,0.18,0,0,0,0,0,0,0,0,0,0,0,0,0,0,827,25,0,900,20,95,0,900,0.5,0,0,0,0,0,"wq",0,0,0,0,0,0,0,15,108,37
418,0.74,0,0,0.1,0,0,0,0.16,0,0,0,0,0,0,0,0,0,0,0,0,0,0,828,25,0,900,20,95,0,900,0.5,0,0,0,0,0,"wq",0,0,0,0,0,0,0,15,108,22
419,0.8878,0,0,0,0.0664,0,0,0.0458,0,0,0,0,0,0,0,0,0,0,0,0,0,0,829,40,0,780,0,80,0,950,1,0,0,0,0,0,"wq",0,0,0,0,0,0,0,15,109,33
456,92.22,0,0,0,0,0,0,5.59,0,0,0,0,0,0,2.19,0,0,0,0,0,0,0,866,NA,0,0,0,0,0,0,0,0,0,0,0,0,"wq",0,0,0,0,0,0,0,14,112,6.84
457,90.39,0,0,0,0,0,0,7.38,0,0,0,0,0,0,2.22,0,0,0,0,0,0,0,867,NA,0,0,0,0,0,0,0,0,0,0,0,0,"wq",0,0,0,0,0,0,0,14,112,9.46
458,88.5,0,0,0,0,0,0,9.24,0,0,0,0,0,0,2.25,0,0,0,0,0,0,0,868,NA,0,0,0,0,0,0,0,0,0,0,0,0,"wq",0,0,0,0,0,0,0,14,112,5.3
459,85.9,0,0,0,0,0,0,11.8,0,0,0,0,0,0,2.31,0,0,0,0,0,0,0,869,NA,0,0,0,0,0,0,0,0,0,0,0,0,"wq",0,0,0,0,0,0,0,14,112,3.71
460,94.07,0,0,0,1.49,0,0,0,0,0,4.44,0,0,0,0,0,0,0,0,0,0,0,870,NA,0,1000,6,0,0,900,0,0,0,900,1,0,"wq",0,0,0,0,0,0,0,14,113,27.42
461,93.42,0,0,0,2.04,0,0,0,0,0,4.54,0,0,0,0,0,0,0,0,0,0,0,871,NA,0,1000,6,0,0,901,0,0,0,900,1,0,"wq",0,0,0,0,0,0,0,14,113,26.22
462,92.85,0,0,0,1.52,0,0,0,0,0,5.64,0,0,0,0,0,0,0,0,0,0,0,872,NA,0,1000,6,0,0,902,0,0,0,900,1,0,"wq",0,0,0,0,0,0,0,14,113,38.61
