Repository: diegoxue/FeatureGradientBO

**Since the code for the three alloy systems (corresponding to three folders) is very similar,
we recommend referring to the README file in the SMA_C4 directory to understand the code structure 
and how to apply this method to other alloy systems.**

The content of SMA_C4's README file is as follows:

# FeatureGradientBO

Codes related with "Leveraging Feature Gradient for Efficient Acquisition Function Maximization in Material Composition Design"

## Usage

```
cd SMA_C4
```

For enumeration-based BO
```
python bo_botorch_enumerate.py
```

For gradient-based BO
```
python bo_botorch_grad_opt.py
```

File: TiAlloy_C4/data/UTS.csv (part 1 of 2)
"alloy_id","Ti","Al","Ga","Zr","Mo","V","Ta","Nb","Au","Cr","Mn","Fe","Zn","Sn","Hf","Bi","O","C","N","Si","H","alloy_proc_id","ingotweight","rate.heat","temp.hold","time.hold","deformation.amount","rate.cooling","rate.heat1","temp.hold1","time.hold1","deformation.amount1","rate.heat2","temp.hold2","time.hold2","deformation.amount2","rate.cooling2","temp.hold3","time.hold3","temp.hold4","time.hold4","deformation.amount4","temp.hold5","deformation.amount5","student_id","reference_id","UTS"
2,83.7,7.16,0,0,3.52,2.84,0,0,0,2.78,0,0,0,0,0,0,0,0,0,0,0,7,NA,0,910,0.5,0,"wq",0,0,0,0,0,0,0,0,"wq",0,0,0,0,0,0,0,13,4,850
2,83.7,7.16,0,0,3.52,2.84,0,0,0,2.78,0,0,0,0,0,0,0,0,0,0,0,8,NA,0,910,0.5,0,"wq",0,0,0,0,0,0,0,0,"wq",0,0,0,0,0,0,0,13,4,890
2,83.7,7.16,0,0,3.52,2.84,0,0,0,2.78,0,0,0,0,0,0,0,0,0,0,0,9,NA,0,810,0.5,0,"wq",0,600,6,0,0,0,0,0,"wq",0,0,0,0,0,0,0,13,4,1230
3,84.07,6.97,0,0,3.42,2.84,0,0,0,2.69,0,0,0,0,0,0,0,0,0,0,0,10,NA,0,910,0.5,0,"wq",0,0,0,0,0,0,0,0,"wq",0,0,0,0,0,0,0,13,4,880
3,84.07,6.97,0,0,3.42,2.84,0,0,0,2.69,0,0,0,0,0,0,0,0,0,0,0,11,NA,0,910,0.5,0,"wq",0,0,0,0,0,0,0,0,"wq",0,0,0,0,0,0,0,13,4,960
3,84.07,6.97,0,0,3.42,2.84,0,0,0,2.69,0,0,0,0,0,0,0,0,0,0,0,12,NA,0,810,0.5,0,"wq",0,600,6,0,0,0,0,0,"wq",0,0,0,0,0,0,0,13,4,1120
4,89,0,0,0,0,0,0,0,0,11,0,0,0,0,0,0,0,0,0,0,0,13,NA,0,0,0,0,"wq",0,0,0,0,0,0,0,0,"wq",0,0,0,0,0,0,0,13,5,880
4,89,0,0,0,0,0,0,0,0,11,0,0,0,0,0,0,0,0,0,0,0,14,NA,0,400,0.75,0,"wq",0,0,0,0,0,0,0,0,"wq",0,0,0,0,0,0,0,13,5,1450
4,89,0,0,0,0,0,0,0,0,11,0,0,0,0,0,0,0,0,0,0,0,15,NA,0,400,1.5,0,"wq",0,0,0,0,0,0,0,0,"wq",0,0,0,0,0,0,0,13,5,1350
4,89,0,0,0,0,0,0,0,0,11,0,0,0,0,0,0,0,0,0,0,0,16,NA,0,400,3,0,"wq",0,0,0,0,0,0,0,0,"wq",0,0,0,0,0,0,0,13,5,1500
4,89,0,0,0,0,0,0,0,0,11,0,0,0,0,0,0,0,0,0,0,0,17,NA,0,400,6,0,"wq",0,0,0,0,0,0,0,0,"wq",0,0,0,0,0,0,0,13,5,1600
4,89,0,0,0,0,0,0,0,0,11,0,0,0,0,0,0,0,0,0,0,0,18,NA,0,400,12,0,"wq",0,0,0,0,0,0,0,0,"wq",0,0,0,0,0,0,0,13,5,1400
5,88.15,0,0,0,0,0,0,0,0,11,0,0.85,0,0,0,0,0,0,0,0,0,19,NA,0,0,0,0,"wq",0,0,0,0,0,0,0,0,"wq",0,0,0,0,0,0,0,13,5,770
6,83.7,5.3,0,0,0,0,0,0,0,11,0,0,0,0,0,0,0,0,0,0,0,20,NA,0,0,0,0,"wq",0,0,0,0,0,0,0,0,"wq",0,0,0,0,0,0,0,13,5,850
7,82.85,5.3,0,0,0,0,0,0,0,11,0,0.85,0,0,0,0,0,0,0,0,0,21,NA,0,0,0,0,"wq",0,0,0,0,0,0,0,0,"wq",0,0,0,0,0,0,0,13,5,850
8,97.96,0,0,0,2.04,0,0,0,0,0,0,0,0,0,0,0,0,0,0,0,0,22,NA,0,950,0.5,0,"wq",0,0,0,0,0,0,0,0,"wq",0,0,0,0,0,0,0,13,6,500
8,97.96,0,0,0,2.04,0,0,0,0,0,0,0,0,0,0,0,0,0,0,0,0,23,NA,0,550,6,0,"wq",0,800,0.5,0,0,0,0,0,"wq",0,0,0,0,0,0,0,13,6,600
8,97.96,0,0,0,2.04,0,0,0,0,0,0,0,0,0,0,0,0,0,0,0,0,24,NA,0,550,6,0,"wq",0,950,0.5,0,0,0,0,0,"wq",0,0,0,0,0,0,0,13,6,1100
8,97.96,0,0,0,2.04,0,0,0,0,0,0,0,0,0,0,0,0,0,0,0,0,25,NA,0,950,0.5,0,"wq",0,0,0,0,0,0,0,0,"wq",0,0,0,0,0,0,0,13,6,810
8,97.96,0,0,0,2.04,0,0,0,0,0,0,0,0,0,0,0,0,0,0,0,0,26,NA,0,950,0.5,0,"wq",0,550,1,0,0,0,0,0,"wq",0,0,0,0,0,0,0,13,6,780
9,79.09,0,0,0,0,0,20.91,0,0,0,0,0,0,0,0,0,0,0,0,0,0,27,NA,0,1000,6,80,"wq",0,950,1,0,0,450,4,0,"wq",0,0,0,0,0,0,0,13,7,530
9,79.09,0,0,0,0,0,20.91,0,0,0,0,0,0,0,0,0,0,0,0,0,0,28,NA,0,1000,6,80,"wq",0,950,1,0,0,500,72,0,"wq",0,0,0,0,0,0,0,13,7,1012
9,79.09,0,0,0,0,0,20.91,0,0,0,0,0,0,0,0,0,0,0,0,0,0,29,NA,0,1000,6,80,"wq",0,950,1,0,0,600,72,0,"wq",0,0,0,0,0,0,0,13,7,612
11,50,0,0,30,0,0,10,10,0,0,0,0,0,0,0,0,0,0,0,0,0,49,50,0,750,0.66,0,"wq",0,0,0,0,0,0,0,0,"wq",0,0,0,0,0,0,0,13,9,741
11,50,0,0,30,0,0,10,10,0,0,0,0,0,0,0,0,0,0,0,0,0,50,50,0,750,0.66,0,"wq",0,450,4,0,0,0,0,0,"wq",0,0,0,0,0,0,0,13,9,978
12,71.97,0,0,3.25,0,0,4.64,20.14,0,0,0,0,0,0,0,0,0,0,0,0,0,51,45,0,1000,6,75,"wq",0,844,0.5,0,0,0,0,0,"wq",0,0,0,0,0,0,0,13,10,580
12,71.97,0,0,3.25,0,0,4.64,20.14,0,0,0,0,0,0,0,0,0,0,0,0,0,58,45,0,1000,6,75,"wq",0,844,0.5,0,0,400,3,0,"wq",0,0,0,0,0,0,0,13,10,890
13,83.05,0,0,0,2.47,0,4.26,10.22,0,0,0,0,0,0,0,0,0,0,0,0,0,52,45,0,1000,6,75,"wq",0,844,0.5,0,0,0,0,0,"wq",0,0,0,0,0,0,0,13,10,650
13,83.05,0,0,0,2.47,0,4.26,10.22,0,0,0,0,0,0,0,0,0,0,0,0,0,59,45,0,1000,6,75,"wq",0,844,0.5,0,0,400,3,0,"wq",0,0,0,0,0,0,0,13,10,1180
14,75.94,0,0,0,0,0,4.5,19.56,0,0,0,0,0,0,0,0,0,0,0,0,0,53,45,0,1000,6,75,"wq",0,844,0.5,0,0,0,0,0,"wq",0,0,0,0,0,0,0,13,10,570
14,75.94,0,0,0,0,0,4.5,19.56,0,0,0,0,0,0,0,0,0,0,0,0,0,60,45,0,1000,6,75,"wq",0,844,0.5,0,0,400,3,0,"wq",0,0,0,0,0,0,0,13,10,920
15,72.61,0,0,0,2.68,0,4.62,20.09,0,0,0,0,0,0,0,0,0,0,0,0,0,61,45,0,1000,6,75,"wq",0,844,0.5,0,0,400,3,0,"wq",0,0,0,0,0,0,0,13,10,600
15,72.61,0,0,0,2.68,0,4.62,20.09,0,0,0,0,0,0,0,0,0,0,0,0,0,54,45,0,1000,6,75,"wq",0,844,0.5,0,0,0,0,0,"wq",0,0,0,0,0,0,0,13,10,600
16,74.48,0,0,0,0,0,4.57,19.87,0,0,0,0,0,1.08,0,0,0,0,0,0,0,55,45,0,1000,6,75,"wq",0,844,0.5,0,0,0,0,0,"wq",0,0,0,0,0,0,0,13,10,500
16,74.48,0,0,0,0,0,4.57,19.87,0,0,0,0,0,1.08,0,0,0,0,0,0,0,62,45,0,1000,6,75,"wq",0,844,0.5,0,0,400,3,0,"wq",0,0,0,0,0,0,0,13,10,600
17,72.52,0,0,0,0,0,4.67,20.29,0,0,0,0,0,2.52,0,0,0,0,0,0,0,56,45,0,1000,6,75,"wq",0,844,0.5,0,0,0,0,0,"wq",0,0,0,0,0,0,0,13,10,500
17,72.52,0,0,0,0,0,4.67,20.29,0,0,0,0,0,2.52,0,0,0,0,0,0,0,63,45,0,1000,6,75,"wq",0,844,0.5,0,0,400,3,0,"wq",0,0,0,0,0,0,0,13,10,930
18,71.43,0,0,0,0,0,4.72,20.52,0,0,0,0,0,3.33,0,0,0,0,0,0,0,57,45,0,1000,6,75,"wq",0,844,0.5,0,0,0,0,0,"wq",0,0,0,0,0,0,0,13,10,510
18,71.43,0,0,0,0,0,4.72,20.52,0,0,0,0,0,3.33,0,0,0,0,0,0,0,64,45,0,1000,6,75,"wq",0,844,0.5,0,0,400,3,0,"wq",0,0,0,0,0,0,0,13,10,600
28,86.2,10.2,0,0,0,3.6,0,0,0,0,0,0,0,0,0,0,0,0,0,0,0,101,NA,0,0,0,0,"wq",0,0,0,0,0,0,0,0,"wq",0,0,0,0,0,0,0,14,12,925
29,74.43,0,0,0,0,0,0,25.57,0,0,0,0,0,0,0,0,0,0,0,0,0,102,NA,0,0,0,0,"wq",0,0,0,0,0,0,0,0,"wq",0,0,0,0,0,0,0,14,12,612
30,73.86,0,0,0,0,0,0,25.8,0,0,0,0,0,0,0.33,0,0,0,0,0,0,103,NA,0,0,0,0,"wq",0,0,0,0,0,0,0,0,"wq",0,0,0,0,0,0,0,14,12,893
31,72.69,0,0,0,0,0,0,26.28,0,0,0,0,0,0,1.03,0,0,0,0,0,0,104,NA,0,0,0,0,"wq",0,0,0,0,0,0,0,0,"wq",0,0,0,0,0,0,0,14,12,874
32,71.48,0,0,0,0,0,0,26.78,0,0,0,0,0,0,1.74,0,0,0,0,0,0,105,NA,0,0,0,0,"wq",0,0,0,0,0,0,0,0,"wq",0,0,0,0,0,0,0,14,12,891
33,70.21,0,0,0,0,0,0,27.3,0,0,0,0,0,0,2.49,0,0,0,0,0,0,106,NA,0,0,0,0,"wq",0,0,0,0,0,0,0,0,"wq",0,0,0,0,0,0,0,14,12,881
35,85.3,10.2,0,0,0,4.5,0,0,0,0,0,0,0,0,0,0,0,0,0,0,0,108,45,0,1000,6,75,"wq",0,844,0.5,0,0,0,0,0,"wq",0,0,0,0,0,0,0,14,13,865
36,83.42,10.32,0,0,0,5.47,0,0,0,0,0,0,0,0.78,0,0,0,0,0,0,0,109,45,0,1000,6,75,"wq",0,844,0.5,0,0,0,3,0,"wq",0,0,0,0,0,0,0,14,13,944
46,84.55,0,0,7.79,0,0,0,7.65,0,0,0,0,0,0,0,0,0,0,0,0,0,121,45,0,1000,6,75,"wq",0,844,0.5,0,0,0,0,0,"wq",0,0,0,0,0,0,0,14,13,847
46,84.55,0,0,7.79,0,0,0,7.65,0,0,0,0,0,0,0,0,0,0,0,0,0,122,45,0,1000,6,75,"wq",0,844,0.5,0,0,0,3,0,"wq",0,0,0,0,0,0,0,14,13,1003
47,71.97,0,0,3.25,0,0,4.64,20.14,0,0,0,0,0,0,0,0,0,0,0,0,0,123,45,0,1000,6,75,"wq",0,844,0.5,0,0,0,0,0,"wq",0,0,0,0,0,0,0,14,13,525
47,71.97,0,0,3.25,0,0,4.64,20.14,0,0,0,0,0,0,0,0,0,0,0,0,0,124,45,0,1000,6,75,"wq",0,844,0.5,0,0,400,3,0,"wq",0,0,0,0,0,0,0,14,13,914
48,83.05,0,0,0,2.47,0,4.26,10.22,0,0,0,0,0,0,0,0,0,0,0,0,0,125,45,0,1000,6,75,"wq",0,844,0.5,0,0,0,0,0,"wq",0,0,0,0,0,0,0,14,13,635
48,83.05,0,0,0,2.47,0,4.26,10.22,0,0,0,0,0,0,0,0,0,0,0,0,0,126,45,0,1000,6,75,"wq",0,844,0.5,0,0,400,3,0,"wq",0,0,0,0,0,0,0,14,13,1232
49,75.94,0,0,0,0,0,4.5,19.56,0,0,0,0,0,0,0,0,0,0,0,0,0,127,45,0,1000,6,75,"wq",0,844,0.5,0,0,0,0,0,"wq",0,0,0,0,0,0,0,14,13,567
49,75.94,0,0,0,0,0,4.5,19.56,0,0,0,0,0,0,0,0,0,0,0,0,0,128,45,0,1000,6,75,"wq",0,844,0.5,0,0,0,3,0,"wq",0,0,0,0,0,0,0,14,13,1045
50,72.61,0,0,0,2.68,0,4.62,20.09,0,0,0,0,0,0,0,0,0,0,0,0,0,129,45,0,1000,6,75,"wq",0,844,0.5,0,0,0,0,0,"wq",0,0,0,0,0,0,0,14,13,605
50,72.61,0,0,0,2.68,0,4.62,20.09,0,0,0,0,0,0,0,0,0,0,0,0,0,130,45,0,1000,6,75,"wq",0,844,0.5,0,0,0,3,0,"wq",0,0,0,0,0,0,0,14,13,605
51,74.48,0,0,0,0,0,4.58,19.87,0,0,0,0,0,1.07,0,0,0,0,0,0,0,131,45,0,1000,6,75,"wq",0,844,0.5,0,0,0,0,0,"wq",0,0,0,0,0,0,0,14,13,498
51,74.48,0,0,0,0,0,4.58,19.87,0,0,0,0,0,1.07,0,0,0,0,0,0,0,132,45,0,1000,6,75,"wq",0,844,0.5,0,0,0,3,0,"wq",0,0,0,0,0,0,0,14,13,621
52,72.52,0,0,0,0,0,4.67,20.29,0,0,0,0,0,2.52,0,0,0,0,0,0,0,133,45,0,1000,6,75,"wq",0,844,0.5,0,0,0,0,0,"wq",0,0,0,0,0,0,0,14,13,527
52,72.52,0,0,0,0,0,4.67,20.29,0,0,0,0,0,2.52,0,0,0,0,0,0,0,134,45,0,1000,6,75,"wq",0,844,0.5,0,0,400,3,0,"wq",0,0,0,0,0,0,0,14,13,965
53,71.43,0,0,0,0,0,4.72,20.52,0,0,0,0,0,3.32,0,0,0,0,0,0,0,135,45,0,1000,6,75,"wq",0,844,0.5,0,0,0,0,0,"wq",0,0,0,0,0,0,0,14,13,524
53,71.43,0,0,0,0,0,4.72,20.52,0,0,0,0,0,3.32,0,0,0,0,0,0,0,136,45,0,1000,6,75,"wq",0,844,0.5,0,0,0,3,0,"wq",0,0,0,0,0,0,0,14,13,607
54,0.906,0,0,0,0.055,0,0,0.039,0,0,0,0,0,0,0,0,0,0,0,0,0,137,NA,0,850,0,0,"wq",0,900,1,0,0,0,0,0,"wq",0,0,0,0,0,0,0,15,14,774
54,0.906,0,0,0,0.055,0,0,0.039,0,0,0,0,0,0,0,0,0,0,0,0,0,138,NA,0,850,0,0,"wq",0,900,1,0,0,350,0.5,0,"wq",0,0,0,0,0,0,0,15,14,592
54,0.906,0,0,0,0.055,0,0,0.039,0,0,0,0,0,0,0,0,0,0,0,0,0,139,NA,0,850,0,0,"wq",0,900,1,0,0,400,0.5,0,"wq",0,0,0,0,0,0,0,15,14,597
54,0.906,0,0,0,0.055,0,0,0.039,0,0,0,0,0,0,0,0,0,0,0,0,0,140,NA,0,850,0,0,"wq",0,900,1,0,0,500,0.5,0,"wq",0,0,0,0,0,0,0,15,14,640
54,0.906,0,0,0,0.055,0,0,0.039,0,0,0,0,0,0,0,0,0,0,0,0,0,141,NA,0,850,0,0,"wq",0,900,1,0,0,650,0.5,0,"wq",0,0,0,0,0,0,0,15,14,596
74,77.8,0,0,0,22.2,0,0,0,0,0,0,0,0,0,0,0,0,0,0,0,0,166,NA,0,0,0,0,"wq",0,0,0,0,0,0,0,0,"wq",0,0,0,0,0,0,0,13,16,703
75,88.2,0,0,0,11.8,0,0,0,0,0,0,0,0,0,0,0,0,0,0,0,0,167,NA,0,0,0,0,"wq",0,0,0,0,0,0,0,0,"wq",0,0,0,0,0,0,0,13,16,784
76,78,0,0,0,11.2,0,0,10.8,0,0,0,0,0,0,0,0,0,0,0,0,0,168,NA,0,0,0,0,"wq",0,0,0,0,0,0,0,0,"wq",0,0,0,0,0,0,0,13,16,685
77,78.2,0,0,10.6,11.2,0,0,0,0,0,0,0,0,0,0,0,0,0,0,0,0,169,NA,0,0,0,0,"wq",0,0,0,0,0,0,0,0,"wq",0,0,0,0,0,0,0,13,16,722
78,75.8,0,0,0,10.8,0,0,0,0,0,0,0,0,13.4,0,0,0,0,0,0,0,170,NA,0,0,0,0,"wq",0,0,0,0,0,0,0,0,"wq",0,0,0,0,0,0,0,13,16,814
79,69,0,0,10.1,10.6,0,0,10.3,0,0,0,0,0,0,0,0,0,0,0,0,0,171,NA,0,0,0,0,"wq",0,0,0,0,0,0,0,0,"wq",0,0,0,0,0,0,0,13,16,793
80,60.8,0,0,19.3,10.1,0,0,9.8,0,0,0,0,0,0,0,0,0,0,0,0,0,172,NA,0,0,0,0,"wq",0,0,0,0,0,0,0,0,"wq",0,0,0,0,0,0,0,13,16,760
81,63.3,0,0,27.7,9.6,0,0,9.4,0,0,0,0,0,0,0,0,0,0,0,0,0,173,NA,0,0,0,0,"wq",0,0,0,0,0,0,0,0,"wq",0,0,0,0,0,0,0,13,16,641
82,68.1,0,0,10,5.2,0,0,10.2,0,0,0,0,0,6.5,0,0,0,0,0,0,0,174,NA,0,0,0,0,"wq",0,0,0,0,0,0,0,0,"wq",0,0,0,0,0,0,0,13,16,715
83,60,0,0,19.1,5,0,0,9.7,0,0,0,0,0,6.2,0,0,0,0,0,0,0,175,NA,0,0,0,0,"wq",0,0,0,0,0,0,0,0,"wq",0,0,0,0,0,0,0,13,16,775
84,70.4,0,0,0,10.1,0,0,19.5,0,0,0,0,0,0,0,0,0,0,0,0,0,176,NA,0,0,0,0,"wq",0,0,0,0,0,0,0,0,"wq",0,0,0,0,0,0,0,13,16,617
85,69.6,0,0,0,4.9,0,0,19.4,0,0,0,0,0,6.1,0,0,0,0,0,0,0,177,NA,0,0,0,0,"wq",0,0,0,0,0,0,0,0,"wq",0,0,0,0,0,0,0,13,16,684
86,62.5,0,0,9.2,9.6,0,0,18.7,0,0,0,0,0,0,0,0,0,0,0,0,0,178,NA,0,0,0,0,"wq",0,0,0,0,0,0,0,0,"wq",0,0,0,0,0,0,0,13,16,635
87,55.3,0,0,17.6,9.2,0,0,17.9,0,0,0,0,0,0,0,0,0,0,0,0,0,179,NA,0,0,0,0,"wq",0,0,0,0,0,0,0,0,"wq",0,0,0,0,0,0,0,13,16,697
88,61,0,0,9,0,0,0,18.3,0,0,0,0,0,11.7,0,0,0,0,0,0,0,180,NA,0,0,0,0,"wq",0,0,0,0,0,0,0,0,"wq",0,0,0,0,0,0,0,13,16,594
89,54,0,0,17.2,0,0,0,17.6,0,0,0,0,0,11.2,0,0,0,0,0,0,0,181,NA,0,0,0,0,"wq",0,0,0,0,0,0,0,0,"wq",0,0,0,0,0,0,0,13,16,755
90,61.9,0,0,9.1,4.7,0,0,18.5,0,0,0,0,0,5.8,0,0,0,0,0,0,0,182,NA,0,0,0,0,"wq",0,0,0,0,0,0,0,0,"wq",0,0,0,0,0,0,0,13,16,519
91,54.7,0,0,17.4,4.5,0,0,17.8,0,0,0,0,0,5.6,0,0,0,0,0,0,0,183,NA,0,0,0,0,"wq",0,0,0,0,0,0,0,0,"wq",0,0,0,0,0,0,0,13,16,582
92,64.1,0,0,0,9.2,0,0,26.7,0,0,0,0,0,0,0,0,0,0,0,0,0,184,NA,0,0,0,0,"wq",0,0,0,0,0,0,0,0,"wq",0,0,0,0,0,0,0,13,16,496
93,62.8,0,0,0,0,0,0,26.2,0,0,0,0,0,11,0,0,0,0,0,0,0,185,NA,0,0,0,0,"wq",0,0,0,0,0,0,0,0,"wq",0,0,0,0,0,0,0,13,16,447
94,57.2,0,0,8.4,8.8,0,0,25.6,0,0,0,0,0,0,0,0,0,0,0,0,0,186,NA,0,0,0,0,"wq",0,0,0,0,0,0,0,0,"wq",0,0,0,0,0,0,0,13,16,580
95,50.8,0,0,16.1,8.5,0,0,24.6,0,0,0,0,0,0,0,0,0,0,0,0,0,187,NA,0,0,0,0,"wq",0,0,0,0,0,0,0,0,"wq",0,0,0,0,0,0,0,13,16,696
96,56.1,0,0,8.1,0,0,0,25.2,0,0,0,0,0,10.6,0,0,0,0,0,0,0,188,NA,0,0,0,0,"wq",0,0,0,0,0,0,0,0,"wq",0,0,0,0,0,0,0,13,16,738
97,49.8,0,0,15.8,0,0,0,24.2,0,0,0,0,0,10.2,0,0,0,0,0,0,0,189,NA,0,0,0,0,"wq",0,0,0,0,0,0,0,0,"wq",0,0,0,0,0,0,0,13,16,616
98,56.6,0,0,8.2,4.4,0,0,25.4,0,0,0,0,0,5.4,0,0,0,0,0,0,0,190,NA,0,0,0,0,"wq",0,0,0,0,0,0,0,0,"wq",0,0,0,0,0,0,0,13,16,468
99,50.2,0,0,15.9,4.2,0,0,24.4,0,0,0,0,0,5.2,0,0,0,0,0,0,0,191,NA,0,0,0,0,"wq",0,0,0,0,0,0,0,0,"wq",0,0,0,0,0,0,0,13,16,549
110,70.25,0,0,0,0,0,0,0,0,3.7,0,18.93,0,0,0,0,0,0,0,7.12,0,205,NA,0,0,0,0,"wq",0,0,0,0,0,0,0,0,"wq",0,0,0,0,0,0,0,14,19,2563
111,71.97,0,0,3.25,0,0,4.64,20.14,0,0,0,0,0,0,0,0,0,0,0,0,0,212,NA,0,0,0,0,"wq",0,790,1,0,0,0,0,0,"wq",0,0,0,0,0,0,0,14,20,513.89
111,71.97,0,0,3.25,0,0,4.64,20.14,0,0,0,0,0,0,0,0,0,0,0,0,0,213,NA,0,0,0,19.17,"wq",0,790,1,0,0,0,0,0,"wq",0,0,0,0,0,0,0,14,20,675.93
111,71.97,0,0,3.25,0,0,4.64,20.14,0,0,0,0,0,0,0,0,0,0,0,0,0,214,NA,0,0,0,35.99,"wq",0,790,1,0,0,0,0,0,"wq",0,0,0,0,0,0,0,14,20,359.36
111,71.97,0,0,3.25,0,0,4.64,20.14,0,0,0,0,0,0,0,0,0,0,0,0,0,215,NA,0,0,0,51.06,"wq",0,790,1,0,0,0,0,0,"wq",0,0,0,0,0,0,0,14,20,511.8
111,71.97,0,0,3.25,0,0,4.64,20.14,0,0,0,0,0,0,0,0,0,0,0,0,0,216,NA,0,0,0,63.94,"wq",0,790,1,0,0,0,0,0,"wq",0,0,0,0,0,0,0,14,20,634.01
111,71.97,0,0,3.25,0,0,4.64,20.14,0,0,0,0,0,0,0,0,0,0,0,0,0,217,NA,0,0,0,83.38,"wq",0,790,1,0,0,0,0,0,"wq",0,0,0,0,0,0,0,14,20,835.65
116,0.81,0,0,0.025,0.009,0,0,0.117,0,0,0,0,0,0.039,0,0,0,0,0,0,0,221,NA,0,957,2,0,"wq",0,847,1,74.35,0,900,1,0,"wq",0,0,0,0,0,0,0,15,22,934
116,0.81,0,0,0.025,0.009,0,0,0.117,0,0,0,0,0,0.039,0,0,0,0,0,0,0,224,NA,0,957,2,0,"wq",0,847,1,74.35,0,900,1,0,"wq",450,24,0,0,0,0,0,15,22,1052
116,0.81,0,0,0.025,0.009,0,0,0.117,0,0,0,0,0,0.039,0,0,0,0,0,0,0,228,NA,0,957,2,0,"wq",0,847,1,74.35,0,900,1,0,"wq",550,2,0,0,0,0,0,15,22,973
117,81.17,0,0,6.27,3.16,0,0,6.27,0,0,0,0,0,3.13,0,0,0,0,0,0,0,229,10,0,0,0,0,"wq",0,0,0,0,0,0,0,0,"wq",0,0,0,0,0,0,0,13,23,715
118,76.38,0,0,5.91,2.96,0,0,11.8,0,0,0,0,0,2.95,0,0,0,0,0,0,0,230,10,0,0,0,0,"wq",0,0,0,0,0,0,0,0,"wq",0,0,0,0,0,0,0,13,23,519
119,79.36,0,0,5.9,2.96,0,0,8.85,0,0,0,0,0,2.93,0,0,0,0,0,0,0,231,10,0,0,0,0,"wq",0,0,0,0,0,0,0,0,"wq",0,0,0,0,0,0,0,13,23,701
120,82.3,0,0,5.9,2.95,0,0,5.9,0,0,0,0,0,2.95,0,0,0,0,0,0,0,232,10,0,0,0,0,"wq",0,0,0,0,0,0,0,0,"wq",0,0,0,0,0,0,0,13,23,715
121,85.25,0,0,2.97,2.94,0,0,5.9,0,0,0,0,0,2.94,0,0,0,0,0,0,0,233,10,0,0,0,0,"wq",0,0,0,0,0,0,0,0,"wq",0,0,0,0,0,0,0,13,23,762
122,81.22,0,0,3.13,3.16,0,0,9.36,0,0,0,0,0,3.13,0,0,0,0,0,0,0,234,10,0,0,0,0,"wq",0,0,0,0,0,0,0,0,"wq",0,0,0,0,0,0,0,13,23,692
129,69.3,0,0,4.92,0,0,1.78,24,0,0,0,0,0,0,0,0,0,0,0,0,0,243,NA,0,1000,2,89,"wq",0,1000,2,0,0,0,0,0,"wq",0,0,0,0,0,0,0,13,25,550
130,67.53,0,0,4.86,0,0,0,27.61,0,0,0,0,0,0,0,0,0,0,0,0,0,244,NA,0,1000,2,89,"wq",0,1000,2,0,0,0,0,0,"wq",0,0,0,0,0,0,0,13,25,490
131,75.64,0,0,0,0,0,0,22.36,0,0,0,0,0,2,0,0,0,0,0,0,0,247,NA,0,1150,24,0,"wq",0,950,2,0,0,0,0,0,"wq",0,0,0,0,0,0,0,13,26,490
131,75.64,0,0,0,0,0,0,22.36,0,0,0,0,0,2,0,0,0,0,0,0,0,248,NA,0,1150,24,0,"wq",0,950,2,89,0,0,0,0,"wq",0,0,0,0,0,0,0,13,26,680
131,75.64,0,0,0,0,0,0,22.36,0,0,0,0,0,2,0,0,0,0,0,0,0,249,NA,0,1150,24,0,"wq",0,950,2,89,0,250,2,0,"wq",0,0,0,0,0,0,0,13,26,830
131,75.64,0,0,0,0,0,0,22.36,0,0,0,0,0,2,0,0,0,0,0,0,0,250,NA,0,1150,24,0,"wq",0,950,2,89,0,300,2,0,"wq",0,0,0,0,0,0,0,13,26,1000
132,72.91,0,0,0,0,0,0,23.02,0,0,0,0,0,4.07,0,0,0,0,0,0,0,251,NA,0,1150,24,0,"wq",0,950,2,0,0,0,0,0,"wq",0,0,0,0,0,0,0,13,26,490
132,72.91,0,0,0,0,0,0,23.02,0,0,0,0,0,4.07,0,0,0,0,0,0,0,252,NA,0,1150,24,0,"wq",0,950,2,89,0,0,0,0,"wq",0,0,0,0,0,0,0,13,26,600
132,72.91,0,0,0,0,0,0,23.02,0,0,0,0,0,4.07,0,0,0,0,0,0,0,253,NA,0,1150,24,0,"wq",0,950,2,89,0,250,2,0,"wq",0,0,0,0,0,0,0,13,26,670
132,72.91,0,0,0,0,0,0,23.02,0,0,0,0,0,4.07,0,0,0,0,0,0,0,254,NA,0,1150,24,0,"wq",0,950,2,89,0,300,2,0,"wq",0,0,0,0,0,0,0,13,26,710
139,0.85,0,0,0,0.12,0,0,0.03,0,0,0,0,0,0,0,0,0,0,0,0,0,282,35,0,1000,24,0,"wq",0,780,0,80,0,950,1,0,"wq",0,0,0,0,0,0,0,15,30,747
140,88.5,0,0,0,4,0,0,7.5,0,0,0,0,0,0,0,0,0,0,0,0,0,283,NA,0,800,0,50,"wq",0,1000,0.5,0,0,0,0,0,"wq",0,0,0,0,0,0,0,13,31,1037.1
141,87.5,0,0,0,4,0,0,7.5,0,0,0,0,0,1,0,0,0,0,0,0,0,284,NA,0,800,0,50,"wq",0,1000,0.5,0,0,0,0,0,"wq",0,0,0,0,0,0,0,13,31,973.7
142,86.5,0,0,0,4,0,0,7.5,0,0,0,0,0,2,0,0,0,0,0,0,0,285,NA,0,800,0,50,"wq",0,1000,0.5,0,0,0,0,0,"wq",0,0,0,0,0,0,0,13,31,986.6
143,85.5,0,0,0,4,0,0,7.5,0,0,0,0,0,3,0,0,0,0,0,0,0,286,NA,0,800,0,50,"wq",0,1000,0.5,0,0,0,0,0,"wq",0,0,0,0,0,0,0,13,31,953.8
144,84.5,0,0,0,4,0,0,7.5,0,0,0,0,0,4,0,0,0,0,0,0,0,287,NA,0,800,0,50,"wq",0,1000,0.5,0,0,0,0,0,"wq",0,0,0,0,0,0,0,13,31,938.6
158,73.59,0,0,3.27,0,0,0,23.14,0,0,0,0,0,0,0,0,0,0,0,0,0,301,NA,0,950,5,87.5,"wq",0,250,0.33,0,0,0,0,0,"wq",0,0,0,0,0,0,0,13,33,790
158,73.59,0,0,3.27,0,0,0,23.14,0,0,0,0,0,0,0,0,0,0,0,0,0,302,NA,0,950,5,87.5,"wq",0,350,0.33,0,0,0,0,0,"wq",0,0,0,0,0,0,0,13,33,964
158,73.59,0,0,3.27,0,0,0,23.14,0,0,0,0,0,0,0,0,0,0,0,0,0,303,NA,0,950,5,87.5,"wq",0,425,0.33,0,0,0,0,0,"wq",0,0,0,0,0,0,0,13,33,833
164,0.76,0,0,0,0,0,0,0.24,0,0,0,0,0,0,0,0,0,0,0,0,0,321,NA,0,950,20,95,"wq",0,900,1,0,0,0,0,0,"wq",0,0,0,0,0,0,0,15,36,440
164,0.76,0,0,0,0,0,0,0.24,0,0,0,0,0,0,0,0,0,0,0,0,0,323,NA,0,950,20,95,"wq",0,900,1,0,0,300,0.167,0,"wq",0,0,0,0,0,0,0,15,36,915
164,0.76,0,0,0,0,0,0,0.24,0,0,0,0,0,0,0,0,0,0,0,0,0,325,NA,0,950,20,95,"wq",0,900,1,0,0,600,0.167,0,"wq",0,0,0,0,0,0,0,15,36,580
165,0.74,0,0,0,0,0,0,0.26,0,0,0,0,0,0,0,0,0,0,0,0,0,322,NA,0,950,20,95,"wq",0,900,1,0,0,0,0,0,"wq",0,0,0,0,0,0,0,15,36,420
165,0.74,0,0,0,0,0,0,0.26,0,0,0,0,0,0,0,0,0,0,0,0,0,324,NA,0,950,20,95,"wq",0,900,1,0,0,300,0.167,0,"wq",0,0,0,0,0,0,0,15,36,870
165,0.74,0,0,0,0,0,0,0.26,0,0,0,0,0,0,0,0,0,0,0,0,0,326,NA,0,950,20,95,"wq",0,900,1,0,0,600,0.167,0,"wq",0,0,0,0,0,0,0,15,36,510
166,0.9611,0,0,0,0.0389,0,0,0,0,0,0,0,0,0,0,0,0,0,0,0,0,327,30,0,0,0,0,"wq",0,0,0,0,0,0,0,0,"wq",0,0,0,0,0,0,0,15,37,1019
167,0.9191,0,0,0,0.0809,0,0,0,0,0,0,0,0,0,0,0,0,0,0,0,0,328,30,0,0,0,0,"wq",0,0,0,0,0,0,0,0,"wq",0,0,0,0,0,0,0,15,37,921
168,0.862,0.102,0,0,0,0.036,0,0,0,0,0,0,0,0,0,0,0,0,0,0,0,329,30,0,0,0,0,"wq",0,0,0,0,0,0,0,0,"wq",0,0,0,0,0,0,0,15,37,1173
169,84.55,0,0,7.79,0,0,0,7.66,0,0,0,0,0,0,0,0,0,0,0,0,0,330,NA,0,900,1,0,"wq",0,350,5,0,0,0,0,0,"wq",0,0,0,0,0,0,0,13,38,906
169,84.55,0,0,7.79,0,0,0,7.66,0,0,0,0,0,0,0,0,0,0,0,0,0,331,NA,0,900,1,0,"wq",0,450,5,0,0,0,0,0,"wq",0,0,0,0,0,0,0,13,38,964
169,84.55,0,0,7.79,0,0,0,7.66,0,0,0,0,0,0,0,0,0,0,0,0,0,332,NA,0,900,1,0,"wq",0,550,5,0,0,0,0,0,"wq",0,0,0,0,0,0,0,13,38,1018
169,84.55,0,0,7.79,0,0,0,7.66,0,0,0,0,0,0,0,0,0,0,0,0,0,333,30,0,0,0,0,"wq",0,0,0,0,0,0,0,0,"wq",0,0,0,0,0,0,0,13,38,840
177,80,0,0,0,0,0,0,3,0,0,0,14,0,3,0,0,0,0,0,0,0,349,NA,0,0,0,0,"wq",0,0,0,0,0,0,0,0,"wq",0,0,0,0,0,0,0,14,41,2400
178,82,0,0,0,0,0,0,3,0,0,0,12,0,3,0,0,0,0,0,0,0,350,NA,0,0,0,0,"wq",0,0,0,0,0,0,0,0,"wq",0,0,0,0,0,0,0,14,41,2080
179,84,0,0,0,0,0,0,3,0,0,0,10,0,3,0,0,0,0,0,0,0,351,NA,0,0,0,0,"wq",0,0,0,0,0,0,0,0,"wq",0,0,0,0,0,0,0,14,41,1950
182,0.9976,0,0,0,0,0,0.0122,0.0102,0,0,0,0,0,0,0,0,0,0,0,0,0,368,NA,0,830,0,0,"wq",0,650,0,0,0,0,0,0,"wq",0,0,0,0,0,0,0,15,43,413.46
182,0.9976,0,0,0,0,0,0.0122,0.0102,0,0,0,0,0,0,0,0,0,0,0,0,0,369,NA,0,830,0,0,"wq",0,650,0,0,0,700,4,0,"wq",0,0,0,0,0,0,0,15,43,404.66
182,0.9976,0,0,0,0,0,0.0122,0.0102,0,0,0,0,0,0,0,0,0,0,0,0,0,370,NA,0,830,0,0,"wq",0,650,0,0,0,840,2,0,"wq",0,0,0,0,0,0,0,15,43,442.9
182,0.9976,0,0,0,0,0,0.0122,0.0102,0,0,0,0,0,0,0,0,0,0,0,0,0,371,NA,0,830,0,0,"wq",0,650,0,0,0,550,4,0,"wq",0,0,0,0,0,0,0,15,43,422.1
182,0.9976,0,0,0,0,0,0.0122,0.0102,0,0,0,0,0,0,0,0,0,0,0,0,0,372,NA,0,830,0,0,"wq",0,650,0,0,0,600,4,0,"wq",0,0,0,0,0,0,0,15,43,415.8
182,0.9976,0,0,0,0,0,0.0122,0.0102,0,0,0,0,0,0,0,0,0,0,0,0,0,373,NA,0,830,0,0,"wq",0,650,0,0,0,700,4,0,"wq",0,0,0,0,0,0,0,15,43,423.93
182,0.9976,0,0,0,0,0,0.0122,0.0102,0,0,0,0,0,0,0,0,0,0,0,0,0,374,NA,0,830,0,0,"wq",0,650,0,0,0,750,4,0,"wq",0,0,0,0,0,0,0,15,43,423.08
185,74.87,0,0,1.97,0,0,0.66,22.5,0,0,0,0,0,0,0,0,0,0,0,0,0,379,NA,0,950,1,0,"wq",0,780,0.5,0,0,0,0,0,"wq",0,0,0,0,0,0,0,13,45,533.7
185,74.87,0,0,1.97,0,0,0.66,22.5,0,0,0,0,0,0,0,0,0,0,0,0,0,380,NA,0,950,1,0,"wq",0,780,0.5,20,0,0,0,0,"wq",0,0,0,0,0,0,0,13,45,661.5
185,74.87,0,0,1.97,0,0,0.66,22.5,0,0,0,0,0,0,0,0,0,0,0,0,0,381,NA,0,950,1,0,"wq",0,780,0.5,60,0,0,0,0,"wq",0,0,0,0,0,0,0,13,45,757.3
185,74.87,0,0,1.97,0,0,0.66,22.5,0,0,0,0,0,0,0,0,0,0,0,0,0,382,NA,0,950,1,0,"wq",0,780,0.5,99,0,0,0,0,"wq",0,0,0,0,0,0,0,13,45,897.2
191,96.29,0,0,0,0,0,0,0,0,0,0,0,3.71,0,0,0,0,0,0,0,0,388,NA,0,800,0.5,0,"wq",0,0,0,0,0,0,0,0,"wq",0,0,0,0,0,0,0,13,47,1476
192,92.48,0,0,0,0,0,0,0,0,0,0,0,7.52,0,0,0,0,0,0,0,0,389,NA,0,800,0.5,0,"wq",0,0,0,0,0,0,0,0,"wq",0,0,0,0,0,0,0,13,47,1906
193,84.53,0,0,0,0,0,0,0,0,0,0,0,15.47,0,0,0,0,0,0,0,0,390,NA,0,800,0.5,0,"wq",0,0,0,0,0,0,0,0,"wq",0,0,0,0,0,0,0,13,47,1538
194,76.12,0,0,0,0,0,0,0,0,0,0,0,23.88,0,0,0,0,0,0,0,0,391,NA,0,800,0.5,0,"wq",0,0,0,0,0,0,0,0,"wq",0,0,0,0,0,0,0,13,47,1352
195,83,8.78,0,0,2.38,4.37,0,0,0,0.65,0,0.82,0,0,0,0,0,0,0,0,0,392,NA,0,950,0.5,30,"wq",20,950,0,0,0.25,530,8,0,"wq",0,0,0,0,0,0,0,14,48,1775
195,83,8.78,0,0,2.38,4.37,0,0,0,0.65,0,0.82,0,0,0,0,0,0,0,0,0,393,NA,0,950,0.5,30,"wq",20,950,0,0,0.25,560,8,0,"wq",0,0,0,0,0,0,0,14,48,1730
195,83,8.78,0,0,2.38,4.37,0,0,0,0.65,0,0.82,0,0,0,0,0,0,0,0,0,394,NA,0,950,0.5,30,"wq",20,950,0,0,20,560,8,0,"wq",0,0,0,0,0,0,0,14,48,1590
195,83,8.78,0,0,2.38,4.37,0,0,0,0.65,0,0.82,0,0,0,0,0,0,0,0,0,395,NA,0,950,0.5,30,"wq",20,950,0,0,0.25,600,8,0,"wq",0,0,0,0,0,0,0,14,48,1355
195,83,8.78,0,0,2.38,4.37,0,0,0,0.65,0,0.82,0,0,0,0,0,0,0,0,0,396,NA,0,950,0.5,30,"wq",20,950,0,0,2,600,8,0,"wq",0,0,0,0,0,0,0,14,48,1420
195,83,8.78,0,0,2.38,4.37,0,0,0,0.65,0,0.82,0,0,0,0,0,0,0,0,0,397,NA,0,950,0.5,30,"wq",20,950,0,0,0.25,640,8,0,"wq",0,0,0,0,0,0,0,14,48,1410
195,83,8.78,0,0,2.38,4.37,0,0,0,0.65,0,0.82,0,0,0,0,0,0,0,0,0,398,NA,0,950,0.5,30,"wq",20,950,0,0,2,640,8,0,"wq",0,0,0,0,0,0,0,14,48,1380
195,83,8.78,0,0,2.38,4.37,0,0,0,0.65,0,0.82,0,0,0,0,0,0,0,0,0,424,NA,0,950,0.5,30,"wq",20,820,0,0,20,640,8,0,"wq",0,0,0,0,0,0,0,14,48,1395
195,83,8.78,0,0,2.38,4.37,0,0,0,0.65,0,0.82,0,0,0,0,0,0,0,0,0,421,NA,0,950,0.5,30,"wq",20,820,0,0,0.25,600,8,0,"wq",0,0,0,0,0,0,0,14,48,1450
195,83,8.78,0,0,2.38,4.37,0,0,0,0.65,0,0.82,0,0,0,0,0,0,0,0,0,422,NA,0,950,0.5,30,"wq",20,820,0,0,20,600,8,0,"wq",0,0,0,0,0,0,0,14,48,1480
195,83,8.78,0,0,2.38,4.37,0,0,0,0.65,0,0.82,0,0,0,0,0,0,0,0,0,423,NA,0,950,0.5,30,"wq",20,820,0,0,0.25,640,8,0,"wq",0,0,0,0,0,0,0,14,48,1380
196,76.23,5,0,0,0,14.67,0,0,0,2.92,0,0,0,1.18,0,0,0,0,0,0,0,399,NA,0,900,0.5,70,"wq",10,860,0,0,0.25,450,8,0,"wq",0,0,0,0,0,0,0,14,48,1180
196,76.23,5,0,0,0,14.67,0,0,0,2.92,0,0,0,1.18,0,0,0,0,0,0,0,400,NA,0,900,0.5,70,"wq",10,860,0,0,0.25,450,16,0,"wq",0,0,0,0,0,0,0,14,48,1270
196,76.23,5,0,0,0,14.67,0,0,0,2.92,0,0,0,1.18,0,0,0,0,0,0,0,401,NA,0,900,0.5,70,"wq",10,860,0,0,0.01,538,0,0,"wq",0,0,0,0,0,0,0,14,48,1255
196,76.23,5,0,0,0,14.67,0,0,0,2.92,0,0,0,1.18,0,0,0,0,0,0,0,402,NA,0,900,0.5,70,"wq",10,860,0,0,0.25,0,16,0,"wq",0,0,0,0,0,0,0,14,48,975
196,76.23,5,0,0,0,14.67,0,0,0,2.92,0,0,0,1.18,0,0,0,0,0,0,0,403,NA,0,900,0.5,70,"wq",10,860,0,0,0.25,450,16,80,"wq",0,0,0,0,0,0,0,14,48,1730
196,76.23,5,0,0,0,14.67,0,0,0,2.92,0,0,0,1.18,0,0,0,0,0,0,0,404,NA,0,900,0.5,70,"wq",10,860,0,0,0.25,500,16,80,"wq",0,0,0,0,0,0,0,14,48,1317
196,76.23,5,0,0,0,14.67,0,0,0,2.92,0,0,0,1.18,0,0,0,0,0,0,0,405,NA,0,900,0.5,70,"wq",10,860,0,0,0.25,538,16,80,"wq",0,0,0,0,0,0,0,14,48,1210
196,76.23,5,0,0,0,14.67,0,0,0,2.92,0,0,0,1.18,0,0,0,0,0,0,0,406,NA,0,900,0.5,70,"wq",10,860,0,0,0.25,300,8,0,"wq",450,16,0,0,0,0,0,14,48,1330
196,76.23,5,0,0,0,14.67,0,0,0,2.92,0,0,0,1.18,0,0,0,0,0,0,0,407,NA,0,900,0.5,70,"wq",10,860,0,0,0.25,300,8,0,"wq",538,8,0,0,0,0,0,14,48,995
196,76.23,5,0,0,0,14.67,0,0,0,2.92,0,0,0,1.18,0,0,0,0,0,0,0,425,NA,0,900,0.5,70,"wq",10,700,0,0,0.25,538,16,0,"wq",0,0,0,0,0,0,0,14,48,1260
196,76.23,5,0,0,0,14.67,0,0,0,2.92,0,0,0,1.18,0,0,0,0,0,0,0,408,NA,0,900,0.5,70,"wq",10,860,0,0,0.25,300,8,0,"wq",538,16,0,0,0,0,0,14,48,1030
197,84.93,5.51,0,0,8.01,0,0,1.54,0,0,0,0,0,0,0,0,0,0,0,0,0,414,NA,0,900,0.5,80,"wq",10,880,0,0,0.25,300,8,0,"wq",520,8,0,0,0,0,0,14,48,1570
197,84.93,5.51,0,0,8.01,0,0,1.54,0,0,0,0,0,0,0,0,0,0,0,0,0,428,NA,0,900,0.5,80,"wq",10,800,0,0,0.25,520,16,0,"wq",0,0,0,0,0,0,0,14,48,1532
197,84.93,5.51,0,0,8.01,0,0,1.54,0,0,0,0,0,0,0,0,0,0,0,0,0,429,NA,0,900,0.5,80,"wq",10,800,0,0,0.25,538,8,0,"wq",0,0,0,0,0,0,0,14,48,1330
197,84.93,5.51,0,0,8.01,0,0,1.54,0,0,0,0,0,0,0,0,0,0,0,0,0,413,NA,0,900,0.5,80,"wq",10,880,0,0,0.25,538,8,0,"wq",0,0,0,0,0,0,0,14,48,1334
197,84.93,5.51,0,0,8.01,0,0,1.54,0,0,0,0,0,0,0,0,0,0,0,0,0,409,NA,0,900,0.5,80,"wq",10,880,0,0,0.25,500,8,0,"wq",0,0,0,0,0,0,0,14,48,1340
197,84.93,5.51,0,0,8.01,0,0,1.54,0,0,0,0,0,0,0,0,0,0,0,0,0,410,NA,0,900,0.5,80,"wq",10,880,0,0,0.25,520,8,0,"wq",0,0,0,0,0,0,0,14,48,1435
197,84.93,5.51,0,0,8.01,0,0,1.54,0,0,0,0,0,0,0,0,0,0,0,0,0,411,NA,0,900,0.5,80,"wq",10,880,0,0,0.03,520,8,0,"wq",0,0,0,0,0,0,0,14,48,1547
197,84.93,5.51,0,0,8.01,0,0,1.54,0,0,0,0,0,0,0,0,0,0,0,0,0,430,NA,0,900,0.5,80,"wq",10,800,0,0,0.25,300,8,0,"wq",520,8,0,0,0,0,0,14,48,1564
197,84.93,5.51,0,0,8.01,0,0,1.54,0,0,0,0,0,0,0,0,0,0,0,0,0,426,NA,0,900,0.5,80,"wq",10,800,0,0,0.25,520,8,0,"wq",0,0,0,0,0,0,0,14,48,1506
197,84.93,5.51,0,0,8.01,0,0,1.54,0,0,0,0,0,0,0,0,0,0,0,0,0,427,NA,0,900,0.5,80,"wq",10,800,0,0,0.03,520,8,0,"wq",0,0,0,0,0,0,0,14,48,1560
197,84.93,5.51,0,0,8.01,0,0,1.54,0,0,0,0,0,0,0,0,0,0,0,0,0,412,NA,0,900,0.5,80,"wq",10,880,0,0,0.25,520,16,0,"wq",0,0,0,0,0,0,0,14,48,1481
198,89.8,2.74,0,0,3.49,0,0,0,0,0,0,3.97,0,0,0,0,0,0,0,0,0,420,NA,0,850,0.5,70,"wq",20,815,0,0,20,560,8,0,"wq",0,0,0,0,0,0,0,14,48,1360
198,89.8,2.74,0,0,3.49,0,0,0,0,0,0,3.97,0,0,0,0,0,0,0,0,0,418,NA,0,850,0.5,70,"wq",20,815,0,0,20,538,8,0,"wq",0,0,0,0,0,0,0,14,48,1340
198,89.8,2.74,0,0,3.49,0,0,0,0,0,0,3.97,0,0,0,0,0,0,0,0,0,419,NA,0,850,0.5,70,"wq",20,815,0,0,0.25,560,8,0,"wq",0,0,0,0,0,0,0,14,48,1435
198,89.8,2.74,0,0,3.49,0,0,0,0,0,0,3.97,0,0,0,0,0,0,0,0,0,415,NA,0,850,0.5,70,"wq",20,815,0,0,0.25,520,8,0,"wq",0,0,0,0,0,0,0,14,48,1600
198,89.8,2.74,0,0,3.49,0,0,0,0,0,0,3.97,0,0,0,0,0,0,0,0,0,416,NA,0,850,0.5,70,"wq",20,815,0,0,20,520,8,0,"wq",0,0,0,0,0,0,0,14,48,1445
198,89.8,2.74,0,0,3.49,0,0,0,0,0,0,3.97,0,0,0,0,0,0,0,0,0,417,NA,0,850,0.5,70,"wq",20,815,0,0,0.25,538,8,0,"wq",0,0,0,0,0,0,0,14,48,1480
198,89.8,2.74,0,0,3.49,0,0,0,0,0,0,3.97,0,0,0,0,0,0,0,0,0,431,NA,0,850,0.5,70,"wq",20,780,0,0,0.25,520,8,0,"wq",0,0,0,0,0,0,0,14,48,1685
198,89.8,2.74,0,0,3.49,0,0,0,0,0,0,3.97,0,0,0,0,0,0,0,0,0,432,NA,0,850,0.5,70,"wq",20,780,0,0,20,520,8,0,"wq",0,0,0,0,0,0,0,14,48,1580
198,89.8,2.74,0,0,3.49,0,0,0,0,0,0,3.97,0,0,0,0,0,0,0,0,0,433,NA,0,850,0.5,70,"wq",20,780,0,0,0.25,538,8,0,"wq",0,0,0,0,0,0,0,14,48,1580
198,89.8,2.74,0,0,3.49,0,0,0,0,0,0,3.97,0,0,0,0,0,0,0,0,0,434,NA,0,850,0.5,70,"wq",20,780,0,0,20,538,8,0,"wq",0,0,0,0,0,0,0,14,48,1590
198,89.8,2.74,0,0,3.49,0,0,0,0,0,0,3.97,0,0,0,0,0,0,0,0,0,435,NA,0,850,0.5,70,"wq",20,780,0,0,0.25,560,8,0,"wq",0,0,0,0,0,0,0,14,48,1600
198,89.8,2.74,0,0,3.49,0,0,0,0,0,0,3.97,0,0,0,0,0,0,0,0,0,436,NA,0,850,0.5,70,"wq",20,780,0,0,20,560,8,0,"wq",0,0,0,0,0,0,0,14,48,1605
199,83.27,9.01,0,2.13,2.03,0,0,0,0,1.87,0,0.87,0,0.83,0,0,0,0,0,0,0,437,NA,0,0,0,0,"wq",0,0,0,0,0,0,0,0,"wq",0,0,0,0,0,0,0,14,49,1280
199,83.27,9.01,0,2.13,2.03,0,0,0,0,1.87,0,0.87,0,0.83,0,0,0,0,0,0,0,438,NA,0,0,0,0,"wq",0,0,0,0,0,0,0,0,"wq",0,0,0,0,0,0,0,14,49,1275
199,83.27,9.01,0,2.13,2.03,0,0,0,0,1.87,0,0.87,0,0.83,0,0,0,0,0,0,0,439,NA,0,0,0,0,"wq",0,0,0,0,0,0,0,0,"wq",0,0,0,0,0,0,0,14,49,1275
199,83.27,9.01,0,2.13,2.03,0,0,0,0,1.87,0,0.87,0,0.83,0,0,0,0,0,0,0,440,NA,0,0,0,0,"wq",0,0,0,0,0,0,0,0,"wq",0,0,0,0,0,0,0,14,49,1280
200,0.9953,0,0,0,0,0,0,0,0,0,0,0,0,0,0,0.0047,0,0,0,0,0,441,NA,0,0,0,0,"wq",0,0,0,0,0,0,0,0,"wq",0,0,0,0,0,0,0,15,50,363.47
201,0.9881,0,0,0,0,0,0,0,0,0,0,0,0,0,0,0.0119,0,0,0,0,0,442,NA,0,0,0,0,"wq",0,0,0,0,0,0,0,0,"wq",0,0,0,0,0,0,0,15,50,371.43
202,0.9752,0,0,0,0,0,0,0,0,0,0,0,0,0,0,0.0248,0,0,0,0,0,443,NA,0,0,0,0,"wq",0,0,0,0,0,0,0,0,"wq",0,0,0,0,0,0,0,15,50,520.73
203,0.9458,0,0,0,0,0,0,0,0,0,0,0,0,0,0,0.0542,0,0,0,0,0,444,NA,0,0,0,0,"wq",0,0,0,0,0,0,0,0,"wq",0,0,0,0,0,0,0,15,50,592.7
210,80.15,7.11,0,0,2.5,4.71,0,0,0,5.53,0,0,0,0,0,0,0,0,0,0,0,451,NA,0,730,0.5,0,"wq",0,0,0,0,0,0,0,0,"wq",0,0,0,0,0,0,0,14,52,972.98
210,80.15,7.11,0,0,2.5,4.71,0,0,0,5.53,0,0,0,0,0,0,0,0,0,0,0,452,NA,0,760,0.5,0,"wq",0,0,0,0,0,0,0,0,"wq",0,0,0,0,0,0,0,14,52,760.62
210,80.15,7.11,0,0,2.5,4.71,0,0,0,5.53,0,0,0,0,0,0,0,0,0,0,0,453,NA,0,800,0.5,0,"wq",0,0,0,0,0,0,0,0,"wq",0,0,0,0,0,0,0,14,52,873.38
210,80.15,7.11,0,0,2.5,4.71,0,0,0,5.53,0,0,0,0,0,0,0,0,0,0,0,454,NA,0,830,0.5,0,"wq",0,0,0,0,0,0,0,0,"wq",0,0,0,0,0,0,0,14,52,866.42
210,80.15,7.11,0,0,2.5,4.71,0,0,0,5.53,0,0,0,0,0,0,0,0,0,0,0,455,NA,0,730,0.5,0,"wq",0,460,6,0,0,0,0,0,"wq",0,0,0,0,0,0,0,14,52,1425.7
210,80.15,7.11,0,0,2.5,4.71,0,0,0,5.53,0,0,0,0,0,0,0,0,0,0,0,456,NA,0,760,0.5,0,"wq",0,480,6,0,0,0,0,0,"wq",0,0,0,0,0,0,0,14,52,1498.3
210,80.15,7.11,0,0,2.5,4.71,0,0,0,5.53,0,0,0,0,0,0,0,0,0,0,0,457,NA,0,800,0.5,0,"wq",0,500,6,0,0,0,0,0,"wq",0,0,0,0,0,0,0,14,52,1205.3
210,80.15,7.11,0,0,2.5,4.71,0,0,0,5.53,0,0,0,0,0,0,0,0,0,0,0,458,NA,0,830,0.5,0,"wq",0,520,6,0,0,0,0,0,"wq",0,0,0,0,0,0,0,14,52,1271.1
210,80.15,7.11,0,0,2.5,4.71,0,0,0,5.53,0,0,0,0,0,0,0,0,0,0,0,459,NA,0,730,0.5,0,"wq",0,460,6,0,0,0,0,0,"wq",0,0,0,0,0,0,0,14,52,1474.2
210,80.15,7.11,0,0,2.5,4.71,0,0,0,5.53,0,0,0,0,0,0,0,0,0,0,0,460,NA,0,760,0.5,0,"wq",0,480,6,0,0,0,0,0,"wq",0,0,0,0,0,0,0,14,52,1471.2
210,80.15,7.11,0,0,2.5,4.71,0,0,0,5.53,0,0,0,0,0,0,0,0,0,0,0,461,NA,0,800,0.5,0,"wq",0,500,6,0,0,0,0,0,"wq",0,0,0,0,0,0,0,14,52,1264.1
210,80.15,7.11,0,0,2.5,4.71,0,0,0,5.53,0,0,0,0,0,0,0,0,0,0,0,462,NA,0,830,0.5,0,"wq",0,520,6,0,0,0,0,0,"wq",0,0,0,0,0,0,0,14,52,1216.9
210,80.15,7.11,0,0,2.5,4.71,0,0,0,5.53,0,0,0,0,0,0,0,0,0,0,0,463,NA,0,730,0.5,0,"wq",0,460,6,0,0,0,0,0,"wq",0,0,0,0,0,0,0,14,52,1384
210,80.15,7.11,0,0,2.5,4.71,0,0,0,5.53,0,0,0,0,0,0,0,0,0,0,0,464,NA,0,760,0.5,0,"wq",0,480,6,0,0,0,0,0,"wq",0,0,0,0,0,0,0,14,52,1468.7
210,80.15,7.11,0,0,2.5,4.71,0,0,0,5.53,0,0,0,0,0,0,0,0,0,0,0,465,NA,0,800,0.5,0,"wq",0,500,6,0,0,0,0,0,"wq",0,0,0,0,0,0,0,14,52,1398.3
210,80.15,7.11,0,0,2.5,4.71,0,0,0,5.53,0,0,0,0,0,0,0,0,0,0,0,466,NA,0,830,0.5,0,"wq",0,520,6,0,0,0,0,0,"wq",0,0,0,0,0,0,0,14,52,1306.7
210,80.15,7.11,0,0,2.5,4.71,0,0,0,5.53,0,0,0,0,0,0,0,0,0,0,0,467,NA,0,730,0.5,0,"wq",0,460,6,0,0,0,0,0,"wq",0,0,0,0,0,0,0,14,52,1282.6
210,80.15,7.11,0,0,2.5,4.71,0,0,0,5.53,0,0,0,0,0,0,0,0,0,0,0,468,NA,0,760,0.5,0,"wq",0,480,6,0,0,0,0,0,"wq",0,0,0,0,0,0,0,14,52,1369.2
210,80.15,7.11,0,0,2.5,4.71,0,0,0,5.53,0,0,0,0,0,0,0,0,0,0,0,469,NA,0,800,0.5,0,"wq",0,500,6,0,0,0,0,0,"wq",0,0,0,0,0,0,0,14,52,1415.8
210,80.15,7.11,0,0,2.5,4.71,0,0,0,5.53,0,0,0,0,0,0,0,0,0,0,0,470,NA,0,830,0.5,0,"wq",0,520,6,0,0,0,0,0,"wq",0,0,0,0,0,0,0,14,52,1409.9
211,81.33,8.79,0,0,2.49,4.65,0,0,0,2.74,0,0,0,0,0,0,0,0,0,0,0,471,NA,0,885,1,0,"wq",0,450,4,0,0,0,0,0,"wq",0,0,0,0,0,0,0,14,53,1187
211,81.33,8.79,0,0,2.49,4.65,0,0,0,2.74,0,0,0,0,0,0,0,0,0,0,0,472,NA,0,885,1,0,"wq",0,550,4,0,0,0,0,0,"wq",0,0,0,0,0,0,0,14,53,1341
211,81.33,8.79,0,0,2.49,4.65,0,0,0,2.74,0,0,0,0,0,0,0,0,0,0,0,473,NA,0,885,1,0,"wq",0,600,4,0,0,0,0,0,"wq",0,0,0,0,0,0,0,14,53,1314
211,81.33,8.79,0,0,2.49,4.65,0,0,0,2.74,0,0,0,0,0,0,0,0,0,0,0,474,NA,0,885,1,0,"wq",0,650,4,0,0,0,0,0,"wq",0,0,0,0,0,0,0,14,53,1147
211,81.33,8.79,0,0,2.49,4.65,0,0,0,2.74,0,0,0,0,0,0,0,0,0,0,0,475,NA,0,825,4,0,"wq",0,450,4,0,0,0,0,0,"wq",0,0,0,0,0,0,0,14,53,1379
211,81.33,8.79,0,0,2.49,4.65,0,0,0,2.74,0,0,0,0,0,0,0,0,0,0,0,476,NA,0,825,4,0,"wq",0,550,4,0,0,0,0,0,"wq",0,0,0,0,0,0,0,14,53,1166
211,81.33,8.79,0,0,2.49,4.65,0,0,0,2.74,0,0,0,0,0,0,0,0,0,0,0,477,NA,0,825,4,0,"wq",0,600,4,0,0,0,0,0,"wq",0,0,0,0,0,0,0,14,53,1028
211,81.33,8.79,0,0,2.49,4.65,0,0,0,2.74,0,0,0,0,0,0,0,0,0,0,0,478,NA,0,825,4,0,"wq",0,650,4,0,0,0,0,0,"wq",0,0,0,0,0,0,0,14,53,1076
211,81.33,8.79,0,0,2.49,4.65,0,0,0,2.74,0,0,0,0,0,0,0,0,0,0,0,479,NA,0,800,4,0,"wq",0,450,4,0,0,0,0,0,"wq",0,0,0,0,0,0,0,14,53,1532
211,81.33,8.79,0,0,2.49,4.65,0,0,0,2.74,0,0,0,0,0,0,0,0,0,0,0,480,NA,0,800,4,0,"wq",0,550,4,0,0,0,0,0,"wq",0,0,0,0,0,0,0,14,53,1285
211,81.33,8.79,0,0,2.49,4.65,0,0,0,2.74,0,0,0,0,0,0,0,0,0,0,0,481,NA,0,800,4,0,"wq",0,600,4,0,0,0,0,0,"wq",0,0,0,0,0,0,0,14,53,1259
211,81.33,8.79,0,0,2.49,4.65,0,0,0,2.74,0,0,0,0,0,0,0,0,0,0,0,482,NA,0,800,4,0,"wq",0,650,4,0,0,0,0,0,"wq",0,0,0,0,0,0,0,14,53,1239
212,89.74,0,0,5.89,0,0,1.48,2.89,0,0,0,0,0,0,0,0,0,0,0,0,0,483,NA,0,0,0,0,"wq",0,0,0,0,0,0,0,0,"wq",0,0,0,0,0,0,0,13,54,1050
212,89.74,0,0,5.89,0,0,1.48,2.89,0,0,0,0,0,0,0,0,0,0,0,0,0,484,NA,0,0,0,95,"wq",0,850,0.5,0,0,0,0,0,"wq",0,0,0,0,0,0,0,13,54,700
213,95.84,0,0,0,4.16,0,0,0,0,0,0,0,0,0,0,0,0,0,0,0,0,485,NA,0,1000,2,94,"wq",0,900,0.5,0,0,0,0,0,"wq",0,0,0,0,0,0,0,13,55,743
214,94.48,0,0,0,4.24,0,0,0,0,0,0,0,0,1.28,0,0,0,0,0,0,0,486,NA,0,1000,2,94,"wq",0,900,0.5,0,0,0,0,0,"wq",0,0,0,0,0,0,0,13,55,768
215,93.54,0,0,0,4.29,0,0,0,0,0,0,0,0,2.17,0,0,0,0,0,0,0,487,NA,0,1000,2,94,"wq",0,900,0.5,0,0,0,0,0,"wq",0,0,0,0,0,0,0,13,55,743
216,92.58,0,0,0,4.35,0,0,0,0,0,0,0,0,3.07,0,0,0,0,0,0,0,488,NA,0,1000,2,94,"wq",0,900,0.5,0,0,0,0,0,"wq",0,0,0,0,0,0,0,13,55,738
217,91.59,0,0,0,4.4,0,0,0,0,0,0,0,0,4.01,0,0,0,0,0,0,0,489,NA,0,1000,2,94,"wq",0,900,0.5,0,0,0,0,0,"wq",0,0,0,0,0,0,0,13,55,813
218,90.58,0,0,0,4.46,0,0,0,0,0,0,0,0,4.96,0,0,0,0,0,0,0,490,NA,0,1000,2,94,"wq",0,900,0.5,0,0,0,0,0,"wq",0,0,0,0,0,0,0,13,55,827
219,89.54,0,0,0,4.52,0,0,0,0,0,0,0,0,5.94,0,0,0,0,0,0,0,491,NA,0,1000,2,94,"wq",0,900,0.5,0,0,0,0,0,"wq",0,0,0,0,0,0,0,13,55,899
220,88.47,0,0,0,4.58,0,0,0,0,0,0,0,0,6.95,0,0,0,0,0,0,0,492,NA,0,1000,2,94,"wq",0,900,0.5,0,0,0,0,0,"wq",0,0,0,0,0,0,0,13,55,801
222,78.16,0,0,15.38,0,0,0,2.52,0,0,0,0,0,3.94,0,0,0,0,0,0,0,505,NA,0,0,0,0,"wq",0,0,0,0,0,0,0,0,"wq",0,0,0,0,0,0,0,14,57,665
222,78.16,0,0,15.38,0,0,0,2.52,0,0,0,0,0,3.94,0,0,0,0,0,0,0,506,NA,0,0,0,0,"wq",0,0,0,0,0,0,0,0,"wq",0,0,0,0,0,0,0,14,57,830
222,78.16,0,0,15.38,0,0,0,2.52,0,0,0,0,0,3.94,0,0,0,0,0,0,0,507,NA,0,0,0,0,"wq",0,0,0,0,0,0,0,0,"wq",0,0,0,0,0,0,0,14,57,755
236,97.36,0,0,0,0,0,0,2.64,0,0,0,0,0,0,0,0,0,0,0,0,0,526,20,0,0,0,0,"wq",0,0,0,0,0,0,0,0,"wq",0,0,0,0,0,0,0,13,60,1453.53
237,96.83,0,0,0,0.51,0,0,2.66,0,0,0,0,0,0,0,0,0,0,0,0,0,527,20,0,0,0,0,"wq",0,0,0,0,0,0,0,0,"wq",0,0,0,0,0,0,0,13,60,1596.37
238,95.76,0,0,0,1.56,0,0,2.68,0,0,0,0,0,0,0,0,0,0,0,0,0,528,20,0,0,0,0,"wq",0,0,0,0,0,0,0,0,"wq",0,0,0,0,0,0,0,13,60,1680.29
239,94.67,0,0,0,2.62,0,0,2.71,0,0,0,0,0,0,0,0,0,0,0,0,0,529,20,0,0,0,0,"wq",0,0,0,0,0,0,0,0,"wq",0,0,0,0,0,0,0,13,60,1548.62
240,93.27,0,0,0,3.99,0,0,2.74,0,0,0,0,0,0,0,0,0,0,0,0,0,530,20,0,0,0,0,"wq",0,0,0,0,0,0,0,0,"wq",0,0,0,0,0,0,0,13,60,1695.33
241,91.83,0,0,0,5.39,0,0,2.78,0,0,0,0,0,0,0,0,0,0,0,0,0,531,20,0,0,0,0,"wq",0,0,0,0,0,0,0,0,"wq",0,0,0,0,0,0,0,13,60,1791.06
242,90.35,0,0,0,6.83,0,0,2.82,0,0,0,0,0,0,0,0,0,0,0,0,0,532,20,0,0,0,0,"wq",0,0,0,0,0,0,0,0,"wq",0,0,0,0,0,0,0,13,60,1533.9
243,88.83,0,0,0,8.31,0,0,2.86,0,0,0,0,0,0,0,0,0,0,0,0,0,533,20,0,0,0,0,"wq",0,0,0,0,0,0,0,0,"wq",0,0,0,0,0,0,0,13,60,1813.92
249,0.8133,0.088,0,0,0.0247,0.0466,0,0,0,0.0274,0,0,0,0,0,0,0,0,0,0,0,544,NA,0,0,0,0,"wq",0,0,0,0,0,0,0,0,"wq",0,0,0,0,0,0,0,15,62,1220
250,0.9529,0,0,0,0,0.0471,0,0,0,0,0,0,0,0,0,0,0,0,0,0,0,545,NA,0,0,4,0,"10",0,0,0,0,0,0,0,0,"wq",0,0,0,0,0,0,0,15,63,854.64
251,0.9055,0,0,0,0,0.0945,0,0,0,0,0,0,0,0,0,0,0,0,0,0,0,546,NA,0,0,4,0,"10",0,0,0,0,0,0,0,0,"wq",0,0,0,0,0,0,0,15,63,881.26
252,0.8578,0,0,0,0,0.1422,0,0,0,0,0,0,0,0,0,0,0,0,0,0,0,547,NA,0,0,4,0,"10",0,0,0,0,0,0,0,0,"wq",0,0,0,0,0,0,0,15,63,694.29
253,0.8098,0,0,0,0,0.1902,0,0,0,0,0,0,0,0,0,0,0,0,0,0,0,548,NA,0,0,4,0,"10",0,0,0,0,0,0,0,0,"wq",0,0,0,0,0,0,0,15,63,599.8
254,97.36,0,0,0,0,0,0,2.64,0,0,0,0,0,0,0,0,0,0,0,0,0,549,20,0,0,0,0,"wq",0,0,0,0,0,0,0,0,"wq",0,0,0,0,0,0,0,13,64,1221.77
255,96.48,0,0,0,0,0,0,2.64,0,0,0,0.88,0,0,0,0,0,0,0,0,0,550,20,0,0,0,0,"wq",0,0,0,0,0,0,0,0,"wq",0,0,0,0,0,0,0,13,64,1642.71
256,95.59,0,0,0,0,0,0,2.65,0,0,0,1.76,0,0,0,0,0,0,0,0,0,551,20,0,0,0,0,"wq",0,0,0,0,0,0,0,0,"wq",0,0,0,0,0,0,0,13,64,2109.86
257,94.7,0,0,0,0,0,0,2.65,0,0,0,2.65,0,0,0,0,0,0,0,0,0,552,20,0,0,0,0,"wq",0,0,0,0,0,0,0,0,"wq",0,0,0,0,0,0,0,13,64,1463.04
258,93.81,0,0,0,0,0,0,2.66,0,0,0,3.53,0,0,0,0,0,0,0,0,0,553,20,0,0,0,0,"wq",0,0,0,0,0,0,0,0,"wq",0,0,0,0,0,0,0,13,64,1740.25
259,92.92,0,0,0,0,0,0,2.66,0,0,0,4.42,0,0,0,0,0,0,0,0,0,554,20,0,0,0,0,"wq",0,0,0,0,0,0,0,0,"wq",0,0,0,0,0,0,0,13,64,2453.79
260,97.36,0,0,0,0,0,0,2.64,0,0,0,0,0,0,0,0,0,0,0,0,0,555,20,0,0,0,0,"wq",0,0,0,0,0,0,0,0,"wq",0,0,0,0,0,0,0,13,65,1174.37
261,96.41,0,0,0,0,0,0,2.64,0,0.94,0,0,0,0,0,0,0,0,0,0,0,556,20,0,0,0,0,"wq",0,0,0,0,0,0,0,0,"wq",0,0,0,0,0,0,0,13,65,1547.18
262,94.52,0,0,0,0,0,0,2.65,0,2.84,0,0,0,0,0,0,0,0,0,0,0,557,20,0,0,0,0,"wq",0,0,0,0,0,0,0,0,"wq",0,0,0,0,0,0,0,13,65,2055.15
263,92.61,0,0,0,0,0,0,2.65,0,4.74,0,0,0,0,0,0,0,0,0,0,0,558,20,0,0,0,0,"wq",0,0,0,0,0,0,0,0,"wq",0,0,0,0,0,0,0,13,65,1449.32
264,90.7,0,0,0,0,0,0,2.66,0,6.64,0,0,0,0,0,0,0,0,0,0,0,559,20,0,0,0,0,"wq",0,0,0,0,0,0,0,0,"wq",0,0,0,0,0,0,0,13,65,2166.99
265,88.79,0,0,0,0,0,0,2.66,0,8.55,0,0,0,0,0,0,0,0,0,0,0,560,20,0,0,0,0,"wq",0,0,0,0,0,0,0,0,"wq",0,0,0,0,0,0,0,13,65,1873.39
266,86.86,0,0,0,0,0,0,2.66,0,10.47,0,0,0,0,0,0,0,0,0,0,0,561,20,0,0,0,0,"wq",0,0,0,0,0,0,0,0,"wq",0,0,0,0,0,0,0,13,65,1826.79
267,84.94,0,0,0,0,0,0,2.67,0,12.4,0,0,0,0,0,0,0,0,0,0,0,562,20,0,0,0,0,"wq",0,0,0,0,0,0,0,0,"wq",0,0,0,0,0,0,0,13,65,1882.72
268,81.35,6.31,0,0,2.54,5.73,0,0,0,2.81,0,0.44,0,0.82,0,0,0,0,0,0,0,563,NA,0,980,2,83.6,"wq",0,760,1.5,65.1,0,775,1,0,"wq",440,8,0,0,0,0,0,14,66,1712.8
268,81.35,6.31,0,0,2.54,5.73,0,0,0,2.81,0,0.44,0,0.82,0,0,0,0,0,0,0,564,NA,0,980,2,83.6,"wq",0,760,1.5,65.1,0,775,1,0,"wq",480,8,0,0,0,0,0,14,66,1641.7
268,81.35,6.31,0,0,2.54,5.73,0,0,0,2.81,0,0.44,0,0.82,0,0,0,0,0,0,0,565,NA,0,980,2,83.6,"wq",0,760,1.5,65.1,0,775,1,0,"wq",520,8,0,0,0,0,0,14,66,1487.7
268,81.35,6.31,0,0,2.54,5.73,0,0,0,2.81,0,0.44,0,0.82,0,0,0,0,0,0,0,566,NA,0,980,2,83.6,"wq",0,760,1.5,65.1,0,775,1,0,"wq",560,8,0,0,0,0,0,14,66,1410.3
268,81.35,6.31,0,0,2.54,5.73,0,0,0,2.81,0,0.44,0,0.82,0,0,0,0,0,0,0,567,NA,0,980,2,83.6,"wq",0,760,1.5,65.1,0,830,0.5,0,"wq",440,8,0,0,0,0,0,14,66,1706
268,81.35,6.31,0,0,2.54,5.73,0,0,0,2.81,0,0.44,0,0.82,0,0,0,0,0,0,0,568,NA,0,980,2,83.6,"wq",0,760,1.5,65.1,0,830,0.5,0,"wq",480,8,0,0,0,0,0,14,66,1524.7
268,81.35,6.31,0,0,2.54,5.73,0,0,0,2.81,0,0.44,0,0.82,0,0,0,0,0,0,0,569,NA,0,980,2,83.6,"wq",0,760,1.5,65.1,0,830,0.5,0,"wq",520,8,0,0,0,0,0,14,66,1440.2
268,81.35,6.31,0,0,2.54,5.73,0,0,0,2.81,0,0.44,0,0.82,0,0,0,0,0,0,0,570,NA,0,980,2,83.6,"wq",0,760,1.5,65.1,0,830,0.5,0,"wq",560,8,0,0,0,0,0,14,66,1284.5
275,0.8133,0.088,0,0,0.0247,0.0466,0,0,0,0.0274,0,0,0,0,0,0,0,0,0,0,0,578,NA,0,900,1,0,"wq",0,0,0,0,0,0,0,0,"wq",0,0,0,0,0,0,0,15,69,814
276,0.8071,0.0877,0,0,0.0247,0.0465,0,0,0,0.0273,0,0,0,0,0,0,0,0,0,0.0067,0,585,NA,0,900,1,0,"wq",0,0,0,0,0,0,0,0,"wq",0,0,0,0,0,0,0,15,69,781.5
277,71.95,0,0,0,0,0,9.52,18.53,0,0,0,0,0,0,0,0,0,0,0,0,0,613,20,0,950,20,80,"wq",0,850,0.5,0,0,0,0,0,"wq",0,0,0,0,0,0,0,13,70,530
278,86.2,10.2,0,0,0,3.6,0,0,0,0,0,0,0,0,0,0,0,0,0,0,0,614,NA,0,0,0,0,"wq",0,0,0,0,0,0,0,0,"wq",0,0,0,0,0,0,0,13,70,860
279,52.58,0,0,26.69,0,0,0,20.73,0,0,0,0,0,0,0,0,0,0,0,0,0,615,NA,0,890,1,20,"wq",0,0,0,0,0,0,0,0,"wq",0,0,0,0,0,0,0,13,71,765.19
279,52.58,0,0,26.69,0,0,0,20.73,0,0,0,0,0,0,0,0,0,0,0,0,0,616,NA,0,890,1,56,"wq",0,0,0,0,0,0,0,0,"wq",0,0,0,0,0,0,0,13,71,777.79
279,52.58,0,0,26.69,0,0,0,20.73,0,0,0,0,0,0,0,0,0,0,0,0,0,617,NA,0,890,1,76,"wq",0,0,0,0,0,0,0,0,"wq",0,0,0,0,0,0,0,13,71,859.53
279,52.58,0,0,26.69,0,0,0,20.73,0,0,0,0,0,0,0,0,0,0,0,0,0,618,NA,0,890,1,86,"wq",0,0,0,0,0,0,0,0,"wq",0,0,0,0,0,0,0,13,71,947.37
279,52.58,0,0,26.69,0,0,0,20.73,0,0,0,0,0,0,0,0,0,0,0,0,0,619,NA,0,890,1,86,"wq",0,890,1,0,0,0,0,0,"wq",0,0,0,0,0,0,0,13,71,644.71
280,84.15,0,0,2.45,0,0,0,9.63,0,0,0,0,0,3.77,0,0,0,0,0,0,0,620,NA,0,850,0.5,0,"wq",0,850,1.5,0,0,0,0,0,"wq",0,0,0,0,0,0,0,13,72,752
281,81.31,0,0,2.51,0,0,0,12.32,0,0,0,0,0,3.86,0,0,0,0,0,0,0,621,NA,0,850,0.5,0,"wq",0,850,1.5,0,0,0,0,0,"wq",0,0,0,0,0,0,0,13,72,735
