Repository: diegoxue/FeatureGradientBO

**Since the code for the three alloy systems (corresponding to three folders) is very similar,
we recommend referring to the README file in the SMA_C4 directory to understand the code structure 
and how to apply this method to other alloy systems.**

The content of SMA_C4's README file is as follows:

# FeatureGradientBO

Codes related with "Leveraging Feature Gradient for Efficient Acquisition Function Maximization in Material Composition Design"

## Usage

```
cd SMA_C4
```

For enumeration-based BO
```
python bo_botorch_enumerate.py
```

For gradient-based BO
```
python bo_botorch_grad_opt.py
```

File: TiAlloy_C4/data/YTS.csv (part 2 of 2)
"alloy_id","Ti","Al","Ga","Zr","Mo","V","Ta","Nb","Au","Cr","Mn","Fe","Zn","Pb","Sn","Hf","Bi","O","C","N","Si","H","alloy_proc_id","ingotweight","rate.heat","temp.hold","time.hold","deformation.amount","rate.heat1","temp.hold1","time.hold1","deformation.amount1","rate.heat2","temp.hold2","time.hold2","deformation.amount2","rate.cooling2","temp.hold3","time.hold3","temp.hold4","time.hold4","deformation.amount4","temp.hold5","deformation.amount5","student_id","reference_id","YTS"
362,0.92,0,0.02,0,0.06,0,0,0,0,0,0,0,0,0,0,0,0,0,0,0,0,0,747,NA,0,0,0,95,0,1000,1,0,0,0,0,0,"wq",0,0,0,0,0,0,0,15,95,413
363,0.91,0,0.03,0,0.06,0,0,0,0,0,0,0,0,0,0,0,0,0,0,0,0,0,748,NA,0,0,0,95,0,1000,1,0,0,0,0,0,"wq",0,0,0,0,0,0,0,15,95,130
364,0.9,0,0.04,0,0.06,0,0,0,0,0,0,0,0,0,0,0,0,0,0,0,0,0,749,NA,0,0,0,95,0,1000,1,0,0,0,0,0,"wq",0,0,0,0,0,0,0,15,95,461
365,0.89,0,0.05,0,0.06,0,0,0,0,0,0,0,0,0,0,0,0,0,0,0,0,0,750,NA,0,0,0,95,0,1000,1,0,0,0,0,0,"wq",0,0,0,0,0,0,0,15,95,697
366,0.88,0,0.06,0,0.06,0,0,0,0,0,0,0,0,0,0,0,0,0,0,0,0,0,751,NA,0,0,0,95,0,1000,1,0,0,0,0,0,"wq",0,0,0,0,0,0,0,15,95,693
367,0.87,0,0.08,0,0.06,0,0,0,0,0,0,0,0,0,0,0,0,0,0,0,0,0,752,NA,0,0,0,95,0,1000,1,0,0,0,0,0,"wq",0,0,0,0,0,0,0,15,95,671
376,88.27,7.96,0,0,3.77,0,0,0,0,0,0,0,0,0,0,0,0,0,0,0,0,0,772,NA,0,1200,2,0,0,900,0,0,0,900,1,0,"wq",25,0,0,0,0,0,0,14,98,827
376,88.27,7.96,0,0,3.77,0,0,0,0,0,0,0,0,0,0,0,0,0,0,0,0,0,773,NA,0,1200,2,0,0,900,0,0,0,900,1,0,"wq",-196,0,0,0,0,0,0,14,98,1536
376,88.27,7.96,0,0,3.77,0,0,0,0,0,0,0,0,0,0,0,0,0,0,0,0,0,774,NA,0,1200,2,0,0,900,0,0,0,900,1,0,"wq",-253,0,0,0,0,0,0,14,98,1725
377,84.55,0,0,7.79,0,0,0,7.65,0,0,0,0,0,0,0,0,0,0,0,0,0,0,775,NA,0,0,0,0,0,0,0,0,0,0,0,0,"wq",0,0,0,0,0,0,0,14,99,845.63
377,84.55,0,0,7.79,0,0,0,7.65,0,0,0,0,0,0,0,0,0,0,0,0,0,0,776,NA,0,900,1,0,0,25,0,0,0,0,0,0,"wq",0,0,0,0,0,0,0,14,99,760.46
377,84.55,0,0,7.79,0,0,0,7.65,0,0,0,0,0,0,0,0,0,0,0,0,0,0,777,NA,0,900,1,0,0,-30,0,0,0,0,0,0,"wq",0,0,0,0,0,0,0,14,99,711.79
377,84.55,0,0,7.79,0,0,0,7.65,0,0,0,0,0,0,0,0,0,0,0,0,0,0,778,NA,0,660,1,0,0,25,0,0,0,0,0,0,"wq",0,0,0,0,0,0,0,14,99,769.58
378,0.756,0,0,0,0,0,0,0.2392,0,0,0,0,0,0,0,0,0,0.0048,0,0,0,0,779,NA,0,0,0,80,0,0,1,0,0,0,0,0,"wq",0,0,0,0,0,0,0,15,100,200
379,0.7527,0,0,0,0,0,0,0.2386,0,0,0,0,0,0,0,0,0,0.0087,0,0,0,0,780,NA,0,0,0,80,0,0,1,0,0,0,0,0,"wq",0,0,0,0,0,0,0,15,100,300
380,0.746,0,0,0,0,0,0,0.2373,0,0,0,0,0,0,0,0,0,0.0167,0,0,0,0,781,NA,0,0,0,80,0,0,1,0,0,0,0,0,"wq",0,0,0,0,0,0,0,15,100,570
381,0.7443,0,0,0,0,0,0,0.2557,0,0,0,0,0,0,0,0,0,0,0,0,0,0,782,NA,0,1000,24,0,0,0,0,0,0,0,0,0,"wq",0,0,0,0,0,0,0,15,101,346
381,0.7443,0,0,0,0,0,0,0.2557,0,0,0,0,0,0,0,0,0,0,0,0,0,0,783,NA,0,1000,24,0,0,800,0,36,0,25,0,86,"wq",800,0.333,0,0,0,0,0,15,101,435
381,0.7443,0,0,0,0,0,0,0.2557,0,0,0,0,0,0,0,0,0,0,0,0,0,0,784,NA,0,1000,24,0,0,800,0,36,0,25,0,79,"wq",800,0.333,25,0,36,0,0,15,101,627
381,0.7443,0,0,0,0,0,0,0.2557,0,0,0,0,0,0,0,0,0,0,0,0,0,0,785,NA,0,1000,24,0,0,800,0,36,0,25,0,79,"wq",800,0.333,450,8,0,25,36,15,101,649
382,94.75,0,0,0,5.25,0,0,0,0,0,0,0,0,0,0,0,0,0,0,0,0,0,786,NA,0,0,0,0,0,0,0,0,0,0,0,0,"wq",0,0,0,0,0,0,0,13,102,465
382,94.75,0,0,0,5.25,0,0,0,0,0,0,0,0,0,0,0,0,0,0,0,0,0,787,NA,0,850,0.5,0,0,0,0,0,0,0,0,0,"wq",0,0,0,0,0,0,0,13,102,412
383,88.91,0,0,0,11.09,0,0,0,0,0,0,0,0,0,0,0,0,0,0,0,0,0,788,NA,0,0,0,0,0,0,0,0,0,0,0,0,"wq",0,0,0,0,0,0,0,13,102,428
383,88.91,0,0,0,11.09,0,0,0,0,0,0,0,0,0,0,0,0,0,0,0,0,0,789,NA,0,850,0.5,0,0,0,0,0,0,0,0,0,"wq",0,0,0,0,0,0,0,13,102,494
385,0.9714,0,0,0,0,0,0.0286,0,0,0,0,0,0,0,0,0,0,0,0,0,0,0,795,NA,0,1000,6,80,0,950,1,0,0,0,0,0,"wq",0,0,0,0,0,0,0,15,104,398
386,0.938,0,0,0,0,0,0.062,0,0,0,0,0,0,0,0,0,0,0,0,0,0,0,796,NA,0,1000,6,80,0,950,1,0,0,0,0,0,"wq",0,0,0,0,0,0,0,15,104,471
387,0.8982,0,0,0,0,0,0.1018,0,0,0,0,0,0,0,0,0,0,0,0,0,0,0,797,NA,0,1000,6,80,0,950,1,0,0,0,0,0,"wq",0,0,0,0,0,0,0,15,104,442
388,0.8501,0,0,0,0,0,0.1499,0,0,0,0,0,0,0,0,0,0,0,0,0,0,0,798,NA,0,1000,6,80,0,950,1,0,0,0,0,0,"wq",0,0,0,0,0,0,0,15,104,346
389,0.7908,0,0,0,0,0,0.2092,0,0,0,0,0,0,0,0,0,0,0,0,0,0,0,799,NA,0,1000,6,80,0,950,1,0,0,0,0,0,"wq",0,0,0,0,0,0,0,15,104,380
390,0.7159,0,0,0,0,0,0.2841,0,0,0,0,0,0,0,0,0,0,0,0,0,0,0,800,NA,0,1000,6,80,0,950,1,0,0,0,0,0,"wq",0,0,0,0,0,0,0,15,104,504
391,0.6183,0,0,0,0,0,0.3817,0,0,0,0,0,0,0,0,0,0,0,0,0,0,0,801,NA,0,1000,6,80,0,950,1,0,0,0,0,0,"wq",0,0,0,0,0,0,0,15,104,375
392,0.4859,0,0,0,0,0,0.5141,0,0,0,0,0,0,0,0,0,0,0,0,0,0,0,802,NA,0,1000,6,80,0,950,1,0,0,0,0,0,"wq",0,0,0,0,0,0,0,15,104,603
393,0.9167,0,0,0,0,0,0,0.0833,0,0,0,0,0,0,0,0,0,0,0,0,0,0,803,NA,0,1000,2,0,0,0,0,85,0,900,0.5,0,"wq",0,0,0,0,0,0,0,15,105,462
394,0.9106,0,0,0,0,0,0,0.083,0,0,0,0,0,0,0,0,0,0.0064,0,0,0,0,804,NA,0,1000,2,0,0,0,0,85,0,900,0.5,0,"wq",0,0,0,0,0,0,0,15,105,600
395,0.9016,0,0,0,0,0,0,0.0824,0,0,0,0,0,0,0,0,0,0.016,0,0,0,0,805,NA,0,1000,2,0,0,750,0,85,0,900,0.5,0,"wq",0,0,0,0,0,0,0,15,105,797
396,0.8049,0,0,0,0,0,0,0.1951,0,0,0,0,0,0,0,0,0,0,0,0,0,0,806,NA,0,1000,2,0,0,0,0,85,0,900,0.5,0,"wq",0,0,0,0,0,0,0,15,105,325
397,0.7987,0,0,0,0,0,0,0.1942,0,0,0,0,0,0,0,0,0,0.0071,0,0,0,0,807,NA,0,1000,2,0,0,0,0,85,0,900,0.5,0,"wq",0,0,0,0,0,0,0,15,105,478
398,0.7896,0,0,0,0,0,0,0.1929,0,0,0,0,0,0,0,0,0,0.0175,0,0,0,0,808,NA,0,1000,2,0,0,750,0,85,0,900,0.5,0,"wq",0,0,0,0,0,0,0,15,105,584
399,0.76,0,0,0,0,0,0,0.24,0,0,0,0,0,0,0,0,0,0,0,0,0,0,809,NA,0,1000,2,0,0,0,0,85,0,900,0.5,0,"wq",0,0,0,0,0,0,0,15,105,220
400,0.7539,0,0,0,0,0,0,0.2388,0,0,0,0,0,0,0,0,0,0.0073,0,0,0,0,810,NA,0,1000,2,0,0,0,0,85,0,900,0.5,0,"wq",0,0,0,0,0,0,0,15,105,316
401,0.7448,0,0,0,0,0,0,0.2371,0,0,0,0,0,0,0,0,0,0.0181,0,0,0,0,811,NA,0,1000,2,0,0,750,0,85,0,900,0.5,0,"wq",0,0,0,0,0,0,0,15,105,1141
412,69.29,0,0,4.92,0,0,1.78,24.01,0,0,0,0,0,0,0,0,0,0,0,0,0,0,822,NA,0,0,0,0,0,0,0,0,0,0,0,0,"wq",0,0,0,0,0,0,0,13,107,547.1
413,0.74,0,0,0,0,0,0,0.26,0,0,0,0,0,0,0,0,0,0,0,0,0,0,823,25,0,900,20,95,0,900,0.5,0,0,0,0,0,"wq",0,0,0,0,0,0,0,15,108,390
414,0.74,0,0,0.02,0,0,0,0.24,0,0,0,0,0,0,0,0,0,0,0,0,0,0,824,25,0,900,20,95,0,900,0.5,0,0,0,0,0,"wq",0,0,0,0,0,0,0,15,108,345
415,0.74,0,0,0.04,0,0,0,0.22,0,0,0,0,0,0,0,0,0,0,0,0,0,0,825,25,0,900,20,95,0,900,0.5,0,0,0,0,0,"wq",0,0,0,0,0,0,0,15,108,320
416,0.74,0,0,0.06,0,0,0,0.2,0,0,0,0,0,0,0,0,0,0,0,0,0,0,826,25,0,900,20,95,0,900,0.5,0,0,0,0,0,"wq",0,0,0,0,0,0,0,15,108,365
417,0.74,0,0,0.08,0,0,0,0.18,0,0,0,0,0,0,0,0,0,0,0,0,0,0,827,25,0,900,20,95,0,900,0.5,0,0,0,0,0,"wq",0,0,0,0,0,0,0,15,108,455
418,0.74,0,0,0.1,0,0,0,0.16,0,0,0,0,0,0,0,0,0,0,0,0,0,0,828,25,0,900,20,95,0,900,0.5,0,0,0,0,0,"wq",0,0,0,0,0,0,0,15,108,485
419,0.8878,0,0,0,0.0664,0,0,0.0458,0,0,0,0,0,0,0,0,0,0,0,0,0,0,829,40,0,780,0,80,0,950,1,0,0,0,0,0,"wq",0,0,0,0,0,0,0,15,109,528
456,92.22,0,0,0,0,0,0,5.59,0,0,0,0,0,0,2.19,0,0,0,0,0,0,0,866,NA,0,0,0,0,0,0,0,0,0,0,0,0,"wq",0,0,0,0,0,0,0,14,112,787
457,90.39,0,0,0,0,0,0,7.38,0,0,0,0,0,0,2.22,0,0,0,0,0,0,0,867,NA,0,0,0,0,0,0,0,0,0,0,0,0,"wq",0,0,0,0,0,0,0,14,112,772
458,88.5,0,0,0,0,0,0,9.24,0,0,0,0,0,0,2.25,0,0,0,0,0,0,0,868,NA,0,0,0,0,0,0,0,0,0,0,0,0,"wq",0,0,0,0,0,0,0,14,112,611
459,85.9,0,0,0,0,0,0,11.8,0,0,0,0,0,0,2.31,0,0,0,0,0,0,0,869,NA,0,0,0,0,0,0,0,0,0,0,0,0,"wq",0,0,0,0,0,0,0,14,112,435
464,57.23,0,0,18.31,0,0,0,24.45,0,0,0,0,0,0,0,0,0,0,0,0,0,0,874,NA,0,890,1,0,0,0,0,0,0,0,0,0,"wq",0,0,0,0,0,0,0,14,114,723
464,57.23,0,0,18.31,0,0,0,24.45,0,0,0,0,0,0,0,0,0,0,0,0,0,0,875,NA,0,890,1,20,0,0,0,0,0,0,0,0,"wq",0,0,0,0,0,0,0,14,114,738
464,57.23,0,0,18.31,0,0,0,24.45,0,0,0,0,0,0,0,0,0,0,0,0,0,0,876,NA,0,890,1,56,0,0,0,0,0,0,0,0,"wq",0,0,0,0,0,0,0,14,114,840
464,57.23,0,0,18.31,0,0,0,24.45,0,0,0,0,0,0,0,0,0,0,0,0,0,0,877,NA,0,890,1,76,0,0,0,0,0,0,0,0,"wq",0,0,0,0,0,0,0,14,114,983
464,57.23,0,0,18.31,0,0,0,24.45,0,0,0,0,0,0,0,0,0,0,0,0,0,0,878,NA,0,890,1,86,0,0,0,0,0,0,0,0,"wq",0,0,0,0,0,0,0,14,114,1030
464,57.23,0,0,18.31,0,0,0,24.45,0,0,0,0,0,0,0,0,0,0,0,0,0,0,879,NA,0,890,1,86,0,890,1,0,0,0,0,0,"wq",0,0,0,0,0,0,0,14,114,786
470,0.84,0,0,0,0,0,0,0.14,0,0,0,0.02,0,0,0,0,0,0,0,0,0,0,886,NA,0,850,1,88,0,800,1,0,0,0,0,0,"wq",0,0,0,0,0,0,0,15,117,685
471,0.82,0,0,0,0,0,0,0.16,0,0,0,0.02,0,0,0,0,0,0,0,0,0,0,887,NA,0,850,1,88,0,800,1,0,0,0,0,0,"wq",0,0,0,0,0,0,0,15,117,597
472,0.8,0,0,0,0,0,0,0.18,0,0,0,0.02,0,0,0,0,0,0,0,0,0,0,888,NA,0,850,1,88,0,800,1,0,0,0,0,0,"wq",0,0,0,0,0,0,0,15,117,594
473,0.78,0,0,0,0,0,0,0.2,0,0,0,0.02,0,0,0,0,0,0,0,0,0,0,889,NA,0,850,1,88,0,800,1,0,0,0,0,0,"wq",0,0,0,0,0,0,0,15,117,591
474,0.76,0,0,0,0,0,0,0.22,0,0,0,0.02,0,0,0,0,0,0,0,0,0,0,890,NA,0,850,1,88,0,800,1,0,0,0,0,0,"wq",0,0,0,0,0,0,0,15,117,567
475,0.74,0,0,0,0,0,0,0.24,0,0,0,0.02,0,0,0,0,0,0,0,0,0,0,891,NA,0,850,1,88,0,800,1,0,0,0,0,0,"wq",0,0,0,0,0,0,0,15,117,540
487,38.5,0,0,38.5,8,0,0,15,0,0,0,0,0,0,0,0,0,0,0,0,0,0,906,NA,0,0,0,0,0,0,0,0,0,0,0,0,"wq",0,0,0,0,0,0,0,14,121,536
488,37.5,0,0,37.5,10,0,0,15,0,0,0,0,0,0,0,0,0,0,0,0,0,0,907,NA,0,0,0,0,0,0,0,0,0,0,0,0,"wq",0,0,0,0,0,0,0,14,121,562
489,36,0,0,36,13,0,0,15,0,0,0,0,0,0,0,0,0,0,0,0,0,0,908,NA,0,0,0,0,0,0,0,0,0,0,0,0,"wq",0,0,0,0,0,0,0,14,121,666
490,35,0,0,35,15,0,0,15,0,0,0,0,0,0,0,0,0,0,0,0,0,0,909,NA,0,0,0,0,0,0,0,0,0,0,0,0,"wq",0,0,0,0,0,0,0,14,121,787
491,74,0,0,0,0,0,0,26,0,0,0,0,0,0,0,0,0,0,0,0,0,0,910,30,0,0,0,0,0,0,0,0,0,0,0,0,"wq",0,0,0,0,0,0,0,14,122,447
492,72,0,0,0,2,0,0,26,0,0,0,0,0,0,0,0,0,0,0,0,0,0,911,30,0,0,0,0,0,0,0,0,0,0,0,0,"wq",0,0,0,0,0,0,0,14,122,535
493,70,0,0,0,4,0,0,26,0,0,0,0,0,0,0,0,0,0,0,0,0,0,912,30,0,0,0,0,0,0,0,0,0,0,0,0,"wq",0,0,0,0,0,0,0,14,122,621
494,68,0,0,0,6,0,0,26,0,0,0,0,0,0,0,0,0,0,0,0,0,0,913,30,0,0,0,0,0,0,0,0,0,0,0,0,"wq",0,0,0,0,0,0,0,14,122,634
495,66,0,0,0,8,0,0,26,0,0,0,0,0,0,0,0,0,0,0,0,0,0,914,30,0,0,0,0,0,0,0,0,0,0,0,0,"wq",0,0,0,0,0,0,0,14,122,663
495,66,0,0,0,8,0,0,26,0,0,0,0,0,0,0,0,0,0,0,0,0,0,915,NA,0,800,0,30,0,800,0,0,0,0,0,0,"wq",0,0,0,0,0,0,0,14,123,547.55
495,66,0,0,0,8,0,0,26,0,0,0,0,0,0,0,0,0,0,0,0,0,0,916,NA,0,800,0,30,0,800,0,0,0,0,0,0,"wq",0,0,0,0,0,0,0,14,123,562.44
495,66,0,0,0,8,0,0,26,0,0,0,0,0,0,0,0,0,0,0,0,0,0,917,NA,0,800,0,30,0,800,0,0,0,0,0,0,"wq",0,0,0,0,0,0,0,14,123,484.62
495,66,0,0,0,8,0,0,26,0,0,0,0,0,0,0,0,0,0,0,0,0,0,918,NA,0,800,0,30,0,800,0,0,0,0,0,0,"wq",0,0,0,0,0,0,0,14,123,923.08
495,66,0,0,0,8,0,0,26,0,0,0,0,0,0,0,0,0,0,0,0,0,0,919,NA,0,800,0,30,0,650,0,0,0,0,0,0,"wq",0,0,0,0,0,0,0,14,123,621.74
495,66,0,0,0,8,0,0,26,0,0,0,0,0,0,0,0,0,0,0,0,0,0,920,NA,0,800,0,30,0,650,0,0,0,0,0,0,"wq",0,0,0,0,0,0,0,14,123,626.09
495,66,0,0,0,8,0,0,26,0,0,0,0,0,0,0,0,0,0,0,0,0,0,921,NA,0,800,0,30,0,650,0,0,0,0,0,0,"wq",0,0,0,0,0,0,0,14,123,430.43
495,66,0,0,0,8,0,0,26,0,0,0,0,0,0,0,0,0,0,0,0,0,0,922,NA,0,800,0,30,0,650,0,0,0,0,0,0,"wq",0,0,0,0,0,0,0,14,123,773.91
495,66,0,0,0,8,0,0,26,0,0,0,0,0,0,0,0,0,0,0,0,0,0,923,NA,0,650,0,40,0,700,0,0,0,0,0,0,"wq",0,0,0,0,0,0,0,14,123,687.83
495,66,0,0,0,8,0,0,26,0,0,0,0,0,0,0,0,0,0,0,0,0,0,924,NA,0,650,0,40,0,700,0,0,0,0,0,0,"wq",0,0,0,0,0,0,0,14,123,677.25
495,66,0,0,0,8,0,0,26,0,0,0,0,0,0,0,0,0,0,0,0,0,0,925,NA,0,650,0,40,0,700,0,0,0,0,0,0,"wq",0,0,0,0,0,0,0,14,123,465.61
495,66,0,0,0,8,0,0,26,0,0,0,0,0,0,0,0,0,0,0,0,0,0,926,NA,0,650,0,40,0,700,0,0,0,0,0,0,"wq",0,0,0,0,0,0,0,14,123,903.7
495,66,0,0,0,8,0,0,26,0,0,0,0,0,0,0,0,0,0,0,0,0,0,927,NA,0,650,0,40,0,650,0,0,0,0,0,0,"wq",0,0,0,0,0,0,0,14,123,600
495,66,0,0,0,8,0,0,26,0,0,0,0,0,0,0,0,0,0,0,0,0,0,928,NA,0,650,0,40,0,650,0,0,0,0,0,0,"wq",0,0,0,0,0,0,0,14,123,740.91
495,66,0,0,0,8,0,0,26,0,0,0,0,0,0,0,0,0,0,0,0,0,0,929,NA,0,650,0,40,0,650,0,0,0,0,0,0,"wq",0,0,0,0,0,0,0,14,123,445.45
495,66,0,0,0,8,0,0,26,0,0,0,0,0,0,0,0,0,0,0,0,0,0,930,NA,0,650,0,40,0,650,0,0,0,0,0,0,"wq",0,0,0,0,0,0,0,14,123,740.91
497,0.84,0,0,0,0,0,0,0.16,0,0,0,0,0,0,0,0,0,0,0,0,0,0,931,NA,0,0,0,5,0,750,0.5,0,0,0,0,0,"wq",0,0,0,0,0,0,0,15,124,461
497,0.84,0,0,0,0,0,0,0.16,0,0,0,0,0,0,0,0,0,0,0,0,0,0,932,NA,0,0,0,5,0,850,0.5,0,0,0,0,0,"wq",0,0,0,0,0,0,0,15,124,382
497,0.84,0,0,0,0,0,0,0.16,0,0,0,0,0,0,0,0,0,0,0,0,0,0,933,NA,0,0,0,5,0,950,0.5,0,0,0,0,0,"wq",0,0,0,0,0,0,0,15,124,386
497,0.84,0,0,0,0,0,0,0.16,0,0,0,0,0,0,0,0,0,0,0,0,0,0,936,NA,0,0,0,5,0,750,0.5,0,0,500,1,0,"wq",0,0,0,0,0,0,0,15,124,302
518,0.7413,0,0,0.0193,0,0,0.0065,0.2146,0,0,0,0,0,0,0,0,0,0.0183,0,0,0,0,957,NA,0,900,1,0,0,900,0.5,0,0,0,0,0,"wq",0,0,0,0,0,0,0,15,128,766
518,0.7413,0,0,0.0193,0,0,0.0065,0.2146,0,0,0,0,0,0,0,0,0,0.0183,0,0,0,0,959,NA,0,900,1,0,0,900,0.5,0,0,900,0.5,0,"wq",0,0,0,0,0,0,0,15,128,842
519,0.7647,0,0,0,0,0,0.0064,0.2109,0,0,0,0,0,0,0,0,0,0.018,0,0,0,0,958,NA,0,900,1,0,0,900,0.5,0,0,0,0,0,"wq",0,0,0,0,0,0,0,15,128,693
519,0.7647,0,0,0,0,0,0.0064,0.2109,0,0,0,0,0,0,0,0,0,0.018,0,0,0,0,960,NA,0,900,1,0,0,900,0.5,0,0,900,0.5,0,"wq",0,0,0,0,0,0,0,15,128,795
520,0.7285,0,0,0.0396,0.0313,0,0,0.2006,0,0,0,0,0,0,0,0,0,0,0,0,0,0,961,NA,0,600,0.25,75,0,0,0,0,0,0,0,0,"wq",0,0,0,0,0,0,0,15,129,610
520,0.7285,0,0,0.0396,0.0313,0,0,0.2006,0,0,0,0,0,0,0,0,0,0,0,0,0,0,962,NA,0,600,0.25,75,0,800,0.5,0,0,300,2,0,"wq",0,0,0,0,0,0,0,15,129,712
529,0.7872,0,0,0,0.0061,0,0,0.1872,0,0,0,0,0,0,0.0195,0,0,0,0,0,0,0,991,NA,0,900,5,0,0,800,1,0,0,0,0,0,"wq",0,0,0,0,0,0,0,15,133,130
529,0.7872,0,0,0,0.0061,0,0,0.1872,0,0,0,0,0,0,0.0195,0,0,0,0,0,0,0,992,NA,0,900,5,0,0,800,1,0,0,352,0.5,88,"wq",0,0,0,0,0,0,0,15,133,954
530,78.28,0,0,0,0,0,0,21.72,0,0,0,0,0,0,0,0,0,0,0,0,0,0,993,NA,0,850,0.5,0,0,0,0,60,0,0,0,0,"wq",0,0,0,0,0,0,0,13,134,775.1
531,76.75,0,0,1.28,0,0,0,21.97,0,0,0,0,0,0,0,0,0,0,0,0,0,0,994,NA,0,850,0.5,0,0,0,0,60,0,0,0,0,"wq",0,0,0,0,0,0,0,13,134,780.9
532,75.18,0,0,2.59,0,0,0,22.23,0,0,0,0,0,0,0,0,0,0,0,0,0,0,995,NA,0,850,0.5,0,0,0,0,60,0,0,0,0,"wq",0,0,0,0,0,0,0,13,134,662.6
533,73.58,0,0,3.93,0,0,0,22.49,0,0,0,0,0,0,0,0,0,0,0,0,0,0,996,NA,0,850,0.5,0,0,0,0,60,0,0,0,0,"wq",0,0,0,0,0,0,0,13,134,741.9
534,71.94,0,0,5.3,0,0,0,22.76,0,0,0,0,0,0,0,0,0,0,0,0,0,0,997,NA,0,850,0.5,0,0,0,0,60,0,0,0,0,"wq",0,0,0,0,0,0,0,13,134,763.4
541,0.8167,0,0,0,0.0118,0,0,0.1524,0,0,0,0,0,0,0.0191,0,0,0,0,0,0,0,1004,NA,0,950,5,70,0,750,1,0,0,475,0.25,0,"wq",0,0,0,0,0,0,0,15,136,1033
542,0.76,0,0,0,0,0,0,0.24,0,0,0,0,0,0,0,0,0,0,0,0,0,0,1005,NA,0,1000,12,85,0,800,1,0,0,0,0,0,"wq",0,0,0,0,0,0,0,15,137,230
543,0.77,0,0,0,0,0,0,0.22,0,0.01,0,0,0,0,0,0,0,0,0,0,0,0,1006,NA,0,1000,12,85,0,800,1,0,0,0,0,0,"wq",0,0,0,0,0,0,0,15,137,279
544,0.78,0,0,0,0,0,0,0.2,0,0.02,0,0,0,0,0,0,0,0,0,0,0,0,1007,NA,0,1000,12,85,0,800,1,0,0,0,0,0,"wq",0,0,0,0,0,0,0,15,137,355
545,0.79,0,0,0,0,0,0,0.18,0,0.03,0,0,0,0,0,0,0,0,0,0,0,0,1008,NA,0,1000,12,85,0,800,1,0,0,0,0,0,"wq",0,0,0,0,0,0,0,15,137,425
546,0.8,0,0,0,0,0,0,0.16,0,0.04,0,0,0,0,0,0,0,0,0,0,0,0,1009,NA,0,1000,12,85,0,800,1,0,0,0,0,0,"wq",0,0,0,0,0,0,0,15,137,477
547,0.81,0,0,0,0,0,0,0.14,0,0.05,0,0,0,0,0,0,0,0,0,0,0,0,1010,NA,0,1000,12,85,0,800,1,0,0,0,0,0,"wq",0,0,0,0,0,0,0,15,137,557
548,55.01,0,0,20.09,0,0,17.64,7.26,0,0,0,0,0,0,0,0,0,0,0,0,0,0,1011,NA,0,0,0,0,0,0,0,0,0,0,0,0,"wq",0,0,0,0,0,0,0,13,138,1107.42
549,54.48,0,0,22.98,0,0,18.03,4.51,0,0,0,0,0,0,0,0,0,0,0,0,0,0,1012,NA,0,0,0,0,0,0,0,0,0,0,0,0,"wq",0,0,0,0,0,0,0,13,138,932.11
550,53.16,0,0,26.04,0,0,18.52,2.28,0,0,0,0,0,0,0,0,0,0,0,0,0,0,1013,NA,0,0,0,0,0,0,0,0,0,0,0,0,"wq",0,0,0,0,0,0,0,13,138,953.58
555,0.7197,0,0,0.0325,0,0,0.0464,0.2014,0,0,0,0,0,0,0,0,0,0,0,0,0,0,1018,NA,0,1000,0,0,0,800,1,0,0,0,0,0,"wq",0,0,0,0,0,0,0,15,140,88
555,0.7197,0,0,0.0325,0,0,0.0464,0.2014,0,0,0,0,0,0,0,0,0,0,0,0,0,0,1019,NA,0,1000,0,0,0,800,1,88.75,0,0,0,0,"wq",0,0,0,0,0,0,0,15,140,356
555,0.7197,0,0,0.0325,0,0,0.0464,0.2014,0,0,0,0,0,0,0,0,0,0,0,0,0,0,1020,NA,0,1000,0,0,0,800,1,88.75,0,400,0.33,0,"wq",0,0,0,0,0,0,0,15,140,920
555,0.7197,0,0,0.0325,0,0,0.0464,0.2014,0,0,0,0,0,0,0,0,0,0,0,0,0,0,1021,NA,0,1000,0,0,0,800,1,88.75,0,400,1.67,0,"wq",0,0,0,0,0,0,0,15,140,1180
556,0.7487,0,0,0.0197,0,0,0.0066,0.225,0,0,0,0,0,0,0,0,0,0,0,0,0,0,1022,NA,0,950,1,0,0,780,0.5,0,0,0,0,0,"wq",0,0,0,0,0,0,0,15,141,308
556,0.7487,0,0,0.0197,0,0,0.0066,0.225,0,0,0,0,0,0,0,0,0,0,0,0,0,0,1023,NA,0,950,1,0,0,780,0.5,40,0,0,0,0,"wq",0,0,0,0,0,0,0,15,141,510
556,0.7487,0,0,0.0197,0,0,0.0066,0.225,0,0,0,0,0,0,0,0,0,0,0,0,0,0,1024,NA,0,950,1,0,0,780,0.5,60,0,0,0,0,"wq",0,0,0,0,0,0,0,15,141,514
556,0.7487,0,0,0.0197,0,0,0.0066,0.225,0,0,0,0,0,0,0,0,0,0,0,0,0,0,1025,NA,0,950,1,0,0,780,0.5,99,0,0,0,0,"wq",0,0,0,0,0,0,0,15,141,522
557,91.91,0,0,0,8.09,0,0,0,0,0,0,0,0,0,0,0,0,0,0,0,0,0,1026,NA,0,0,0,0,0,0,0,0,0,0,0,0,"wq",0,0,0,0,0,0,0,13,142,617.89
558,88.83,0,0,0,8.31,0,0,2.86,0,0,0,0,0,0,0,0,0,0,0,0,0,0,1027,NA,0,0,0,0,0,0,0,0,0,0,0,0,"wq",0,0,0,0,0,0,0,13,142,860.32
559,85.58,0,0,0,8.54,0,0,5.88,0,0,0,0,0,0,0,0,0,0,0,0,0,0,1028,NA,0,0,0,0,0,0,0,0,0,0,0,0,"wq",0,0,0,0,0,0,0,13,142,762.88
560,82.15,0,0,0,8.78,0,0,9.07,0,0,0,0,0,0,0,0,0,0,0,0,0,0,1029,NA,0,0,0,0,0,0,0,0,0,0,0,0,"wq",0,0,0,0,0,0,0,13,142,708.47
568,0.854,0,0,0.0299,0,0,0,0.088,0,0,0,0.0097,0,0,0.0184,0,0,0,0,0,0,0,1037,NA,0,1000,2,0,0,750,0,0,0,600,0,85,"wq",820,0.5,0,0,0,0,0,15,144,584
568,0.854,0,0,0.0299,0,0,0,0.088,0,0,0,0.0097,0,0,0.0184,0,0,0,0,0,0,0,1038,NA,0,1000,2,0,0,750,0,0,0,600,0,85,"wq",620,0.5,0,0,0,0,0,15,144,912
569,0.7973,0,0,0.0065,0,0,0.0331,0.161,0,0,0,0.0021,0,0,0,0,0,0,0,0,0,0,1039,NA,0,1200,12,0,0,850,0.67,70,0,900,1,0,"wq",0,0,0,0,0,0,0,15,145,500
569,0.7973,0,0,0.0065,0,0,0.0331,0.161,0,0,0,0.0021,0,0,0,0,0,0,0,0,0,0,1040,NA,0,1200,12,0,0,850,0.67,70,0,900,1,30,"wq",0,0,0,0,0,0,0,15,145,662
569,0.7973,0,0,0.0065,0,0,0.0331,0.161,0,0,0,0.0021,0,0,0,0,0,0,0,0,0,0,1041,NA,0,1200,12,0,0,850,0.67,70,0,900,1,60,"wq",0,0,0,0,0,0,0,15,145,787
569,0.7973,0,0,0.0065,0,0,0.0331,0.161,0,0,0,0.0021,0,0,0,0,0,0,0,0,0,0,1042,NA,0,1200,12,0,0,850,0.67,70,0,900,1,80,"wq",0,0,0,0,0,0,0,15,145,821
577,79.99,0,0,1.88,1.79,0,0,15.38,0,0,0,0,0,0,0.96,0,0,0,0,0,0,0,1059,25000,0,750,1,0,0,0,0,0,0,0,0,0,"wq",0,0,0,0,0,0,0,13,149,499.1
577,79.99,0,0,1.88,1.79,0,0,15.38,0,0,0,0,0,0,0.96,0,0,0,0,0,0,0,1060,25000,0,510,1,0,0,0,0,0,0,0,0,0,"wq",0,0,0,0,0,0,0,13,149,440.7
587,80,0,0,0,0,0,0,20,0,0,0,0,0,0,0,0,0,0,0,0,0,0,1070,NA,0,0,0,90,0,0,0,0,0,0,0,0,"wq",0,0,0,0,0,0,0,13,152,627
587,80,0,0,0,0,0,0,20,0,0,0,0,0,0,0,0,0,0,0,0,0,0,1071,NA,0,0,0,90,0,750,1,0,0,0,0,0,"wq",0,0,0,0,0,0,0,13,152,270
587,80,0,0,0,0,0,0,20,0,0,0,0,0,0,0,0,0,0,0,0,0,0,1072,NA,0,0,0,90,0,850,1,0,0,0,0,0,"wq",0,0,0,0,0,0,0,13,152,364
587,80,0,0,0,0,0,0,20,0,0,0,0,0,0,0,0,0,0,0,0,0,0,1073,NA,0,0,0,90,0,950,1,0,0,0,0,0,"wq",0,0,0,0,0,0,0,13,152,390
588,70,0,0,0,0,0,0,30,0,0,0,0,0,0,0,0,0,0,0,0,0,0,1074,NA,0,0,0,90,0,0,0,0,0,0,0,0,"wq",0,0,0,0,0,0,0,13,152,484
588,70,0,0,0,0,0,0,30,0,0,0,0,0,0,0,0,0,0,0,0,0,0,1075,NA,0,0,0,90,0,750,1,0,0,0,0,0,"wq",0,0,0,0,0,0,0,13,152,273
588,70,0,0,0,0,0,0,30,0,0,0,0,0,0,0,0,0,0,0,0,0,0,1076,NA,0,0,0,90,0,850,1,0,0,0,0,0,"wq",0,0,0,0,0,0,0,13,152,411
588,70,0,0,0,0,0,0,30,0,0,0,0,0,0,0,0,0,0,0,0,0,0,1077,NA,0,0,0,90,0,950,1,0,0,0,0,0,"wq",0,0,0,0,0,0,0,13,152,541
589,62.7,0,0,6.44,4.08,0,0,24.58,0,0,0,0,0,0,2.2,0,0,0,0,0,0,0,1078,NA,0,800,0.5,0,0,0,0,0,0,0,0,0,"wq",0,0,0,0,0,0,0,13,153,613
590,70.02,0,0,2.04,1.94,0,0,23.38,0,0,0,0,0,0,2.62,0,0,0,0,0,0,0,1079,NA,0,800,0.5,0,0,0,0,0,0,0,0,0,"wq",0,0,0,0,0,0,0,13,153,460
591,67.44,0,0,2.08,3.96,0,0,23.85,0,0,0,0,0,0,2.67,0,0,0,0,0,0,0,1080,NA,0,800,0.5,0,0,0,0,0,0,0,0,0,"wq",0,0,0,0,0,0,0,13,153,525
592,60.73,0,0,6.51,6.2,0,0,24.89,0,0,0,0,0,0,1.67,0,0,0,0,0,0,0,1081,NA,0,800,0.5,0,0,0,0,0,0,0,0,0,"wq",0,0,0,0,0,0,0,13,153,653
593,68.16,0,0,4.13,1.96,0,0,23.64,0,0,0,0,0,0,2.11,0,0,0,0,0,0,0,1082,NA,0,800,0.5,0,0,0,0,0,0,0,0,0,"wq",0,0,0,0,0,0,0,13,153,501
594,0.627,0,0,0.0644,0.0408,0,0,0.2458,0,0,0,0,0,0,0.022,0,0,0,0,0,0,0,1083,NA,0,800,0.5,0,0,0,0,0,0,0,0,0,"wq",0,0,0,0,0,0,0,15,154,785
594,0.627,0,0,0.0644,0.0408,0,0,0.2458,0,0,0,0,0,0,0.022,0,0,0,0,0,0,0,1084,NA,0,800,0.5,0,0,0,0,23,0,0,0,0,"wq",0,0,0,0,0,0,0,15,154,836
594,0.627,0,0,0.0644,0.0408,0,0,0.2458,0,0,0,0,0,0,0.022,0,0,0,0,0,0,0,1085,NA,0,800,0.5,0,0,0,0,44,0,0,0,0,"wq",0,0,0,0,0,0,0,15,154,876
594,0.627,0,0,0.0644,0.0408,0,0,0.2458,0,0,0,0,0,0,0.022,0,0,0,0,0,0,0,1086,NA,0,800,0.5,0,0,0,0,66,0,0,0,0,"wq",0,0,0,0,0,0,0,15,154,938
594,0.627,0,0,0.0644,0.0408,0,0,0.2458,0,0,0,0,0,0,0.022,0,0,0,0,0,0,0,1087,NA,0,800,0.5,0,0,0,0,85,0,0,0,0,"wq",0,0,0,0,0,0,0,15,154,1024
599,0.9191,0,0,0,0.0809,0,0,0,0,0,0,0,0,0,0,0,0,0,0,0,0,0,1102,NA,0,1100,6,0,0,1000,0,70,0,850,1,0,"wq",0,0,0,0,0,0,0,15,159,348
599,0.9191,0,0,0,0.0809,0,0,0,0,0,0,0,0,0,0,0,0,0,0,0,0,0,1103,NA,0,1100,6,0,0,1000,0,70,0,850,1,10,"wq",0,0,0,0,0,0,0,15,159,594
600,0.9132,0,0,0,0.0868,0,0,0,0,0,0,0,0,0,0,0,0,0,0,0,0,0,1104,NA,0,1100,6,0,0,1000,0,70,0,850,1,0,"wq",0,0,0,0,0,0,0,15,159,375
600,0.9132,0,0,0,0.0868,0,0,0,0,0,0,0,0,0,0,0,0,0,0,0,0,0,1105,NA,0,1100,6,0,0,1000,0,70,0,850,1,10,"wq",0,0,0,0,0,0,0,15,159,617
601,0.9073,0,0,0,0.0927,0,0,0,0,0,0,0,0,0,0,0,0,0,0,0,0,0,1106,NA,0,1100,6,0,0,1000,0,70,0,850,1,0,"wq",0,0,0,0,0,0,0,15,159,496
601,0.9073,0,0,0,0.0927,0,0,0,0,0,0,0,0,0,0,0,0,0,0,0,0,0,1107,NA,0,1100,6,0,0,1000,0,70,0,850,1,10,"wq",0,0,0,0,0,0,0,15,159,729
602,0.9013,0,0,0,0.0987,0,0,0,0,0,0,0,0,0,0,0,0,0,0,0,0,0,1108,NA,0,1100,6,0,0,1000,0,70,0,850,1,0,"wq",0,0,0,0,0,0,0,15,159,743
602,0.9013,0,0,0,0.0987,0,0,0,0,0,0,0,0,0,0,0,0,0,0,0,0,0,1109,NA,0,1100,6,0,0,1000,0,70,0,850,1,10,"wq",0,0,0,0,0,0,0,15,159,819
604,89.69,0,0,4.99,0,0,0,15.32,0,0,0,0,0,0,0,0,0,0,0,0,0,0,1111,NA,0,0,0,0,0,0,0,0,0,0,0,0,"wq",0,0,0,0,0,0,0,14,161,379.96
605,77.45,0,0,5,0,0,0,15.35,0,2.2,0,0,0,0,0,0,0,0,0,0,0,0,1112,NA,0,0,0,0,0,0,0,0,0,0,0,0,"wq",0,0,0,0,0,0,0,14,161,384.87
606,75.21,0,0,5.01,0,0,0,15.38,0,4.4,0,0,0,0,0,0,0,0,0,0,0,0,1113,NA,0,0,0,0,0,0,0,0,0,0,0,0,"wq",0,0,0,0,0,0,0,14,161,695.71
607,72.96,0,0,5.02,0,0,0,15.41,0,6.61,0,0,0,0,0,0,0,0,0,0,0,0,1114,NA,0,0,0,0,0,0,0,0,0,0,0,0,"wq",0,0,0,0,0,0,0,14,161,720.25
608,70.71,0,0,5.03,0,0,0,15.44,0,8.83,0,0,0,0,0,0,0,0,0,0,0,0,1115,NA,0,0,0,0,0,0,0,0,0,0,0,0,"wq",0,0,0,0,0,0,0,14,161,772.6
609,0.9072,0,0,0,0,0,0,0,0,0.0928,0,0,0,0,0,0,0,0,0,0,0,0,1116,NA,0,1100,6,0,0,1000,0,70,0,850,1,0,"wq",0,0,0,0,0,0,0,15,162,727
609,0.9072,0,0,0,0,0,0,0,0,0.0928,0,0,0,0,0,0,0,0,0,0,0,0,1117,NA,0,1100,6,0,0,1000,0,70,0,850,1,10,"wq",0,0,0,0,0,0,0,15,162,928
610,0.8978,0,0,0,0,0,0,0,0,0.1022,0,0,0,0,0,0,0,0,0,0,0,0,1118,NA,0,1100,6,0,0,1000,0,70,0,850,1,0,"wq",0,0,0,0,0,0,0,15,162,807
610,0.8978,0,0,0,0,0,0,0,0,0.1022,0,0,0,0,0,0,0,0,0,0,0,0,1119,NA,0,1100,6,0,0,1000,0,70,0,850,1,10,"wq",0,0,0,0,0,0,0,15,162,900
611,0.8885,0,0,0,0,0,0,0,0,0.1115,0,0,0,0,0,0,0,0,0,0,0,0,1120,NA,0,1100,6,0,0,1000,0,70,0,850,1,0,"wq",0,0,0,0,0,0,0,15,162,745
611,0.8885,0,0,0,0,0,0,0,0,0.1115,0,0,0,0,0,0,0,0,0,0,0,0,1121,NA,0,1100,6,0,0,1000,0,70,0,850,1,10,"wq",0,0,0,0,0,0,0,15,162,902
612,0.8791,0,0,0,0,0,0,0,0,0.1209,0,0,0,0,0,0,0,0,0,0,0,0,1122,NA,0,1100,6,0,0,1000,0,70,0,850,1,0,"wq",0,0,0,0,0,0,0,15,162,771
612,0.8791,0,0,0,0,0,0,0,0,0.1209,0,0,0,0,0,0,0,0,0,0,0,0,1123,NA,0,1100,6,0,0,1000,0,70,0,850,1,10,"wq",0,0,0,0,0,0,0,15,162,829
613,0.8697,0,0,0,0,0,0,0,0,0.1303,0,0,0,0,0,0,0,0,0,0,0,0,1124,NA,0,1100,6,0,0,1000,0,70,0,850,1,0,"wq",0,0,0,0,0,0,0,15,162,771
613,0.8697,0,0,0,0,0,0,0,0,0.1303,0,0,0,0,0,0,0,0,0,0,0,0,1125,NA,0,1100,6,0,0,1000,0,70,0,850,1,10,"wq",0,0,0,0,0,0,0,15,162,885
614,0.7809,0,0,0.1891,0.03,0,0,0,0,0,0,0,0,0,0,0,0,0,0,0,0,0,1126,NA,0,1100,6,0,0,1000,0,70,0,850,1,0,"wq",0,0,0,0,0,0,0,15,163,384
614,0.7809,0,0,0.1891,0.03,0,0,0,0,0,0,0,0,0,0,0,0,0,0,0,0,0,1127,NA,0,1100,6,0,0,1000,0,70,0,850,1,10,"wq",0,0,0,0,0,0,0,15,163,640
615,0.7735,0,0,0.1903,0.0362,0,0,0,0,0,0,0,0,0,0,0,0,0,0,0,0,0,1128,NA,0,1100,6,0,0,1000,0,70,0,850,1,0,"wq",0,0,0,0,0,0,0,15,163,459
615,0.7735,0,0,0.1903,0.0362,0,0,0,0,0,0,0,0,0,0,0,0,0,0,0,0,0,1129,NA,0,1100,6,0,0,1000,0,70,0,850,1,10,"wq",0,0,0,0,0,0,0,15,163,477
616,0.7661,0,0,0.1914,0.0425,0,0,0,0,0,0,0,0,0,0,0,0,0,0,0,0,0,1130,NA,0,1100,6,0,0,1000,0,70,0,850,1,0,"wq",0,0,0,0,0,0,0,15,163,672
616,0.7661,0,0,0.1914,0.0425,0,0,0,0,0,0,0,0,0,0,0,0,0,0,0,0,0,1131,NA,0,1100,6,0,0,1000,0,70,0,850,1,10,"wq",0,0,0,0,0,0,0,15,163,628
619,0.8069,0,0,0,0,0,0,0.1792,0,0,0,0,0,0,0,0,0,0.0139,0,0,0,0,1140,NA,0,1000,10,80,0,1000,1,0,0,0,0,0,"wq",0,0,0,0,0,0,0,15,166,423
620,0.7927,0,0,0,0,0,0,0.1933,0,0,0,0,0,0,0,0,0,0.014,0,0,0,0,1141,NA,0,1000,10,80,0,1000,1,0,0,0,0,0,"wq",0,0,0,0,0,0,0,15,166,586
621,0.778,0,0,0,0,0,0,0.2078,0,0,0,0,0,0,0,0,0,0.0142,0,0,0,0,1142,NA,0,1000,10,80,0,1000,1,0,0,0,0,0,"wq",0,0,0,0,0,0,0,15,166,581
622,0.7631,0,0,0,0,0,0,0.2225,0,0,0,0,0,0,0,0,0,0.0144,0,0,0,0,1143,NA,0,1000,10,80,0,1000,1,0,0,0,0,0,"wq",0,0,0,0,0,0,0,15,166,459
623,0.7478,0,0,0,0,0,0,0.2377,0,0,0,0,0,0,0,0,0,0.0145,0,0,0,0,1144,NA,0,1000,10,80,0,1000,1,0,0,0,0,0,"wq",0,0,0,0,0,0,0,15,166,575
624,0.7321,0,0,0,0,0,0,0.2532,0,0,0,0,0,0,0,0,0,0.0147,0,0,0,0,1145,NA,0,1000,10,80,0,1000,1,0,0,0,0,0,"wq",0,0,0,0,0,0,0,15,166,746
625,0.7161,0,0,0,0,0,0,0.269,0,0,0,0,0,0,0,0,0,0.0149,0,0,0,0,1146,NA,0,1000,10,80,0,1000,1,0,0,0,0,0,"wq",0,0,0,0,0,0,0,15,166,851
626,0.8265,0,0,0,0,0,0,0.1538,0,0,0,0.0197,0,0,0,0,0,0,0,0,0,0,1147,NA,0,1000,1,0,0,800,1,0,0,0,0,0,"wq",0,0,0,0,0,0,0,15,167,595
627,0.8147,0,0,0,0,0,0,0.1559,0,0,0,0.02,0,0,0.0094,0,0,0,0,0,0,0,1148,NA,0,1000,1,0,0,800,1,0,0,0,0,0,"wq",0,0,0,0,0,0,0,15,167,581
628,0.8026,0,0,0,0,0,0,0.1581,0,0,0,0.0202,0,0,0.0191,0,0,0,0,0,0,0,1149,NA,0,1000,1,0,0,800,1,0,0,0,0,0,"wq",0,0,0,0,0,0,0,15,167,592
629,0.7901,0,0,0,0,0,0,0.1604,0,0,0,0.0205,0,0,0.029,0,0,0,0,0,0,0,1150,NA,0,1000,1,0,0,800,1,0,0,0,0,0,"wq",0,0,0,0,0,0,0,15,167,545
630,0.7773,0,0,0,0,0,0,0.1627,0,0,0,0.0208,0,0,0.0392,0,0,0,0,0,0,0,1151,NA,0,1000,1,0,0,800,1,0,0,0,0,0,"wq",0,0,0,0,0,0,0,15,167,554
632,80.72,8.84,0,0.52,2.49,4.68,0,0,0,2.75,0,0,0,0,0,0,0,0,0,0,0,0,1158,NA,2,900,0,0,0,0,0,0,0,0,0,0,"wq",0,0,0,0,0,0,0,NA,NA,804.5
632,80.72,8.84,0,0.52,2.49,4.68,0,0,0,2.75,0,0,0,0,0,0,0,0,0,0,0,0,1159,NA,2,900,0,0,0,600,6,0,0,0,0,0,"wq",0,0,0,0,0,0,0,NA,NA,794.2
632,80.72,8.84,0,0.52,2.49,4.68,0,0,0,2.75,0,0,0,0,0,0,0,0,0,0,0,0,1162,NA,2,900,0,0,0,880,1.5,0,0,750,1.5,0,"1.5",0,0,0,0,0,0,0,NA,NA,1267
632,80.72,8.84,0,0.52,2.49,4.68,0,0,0,2.75,0,0,0,0,0,0,0,0,0,0,0,0,1163,NA,2,900,0,0,0,880,1.5,0,0,750,1.5,0,"1.5",600,6,0,0,0,0,0,NA,NA,1278
632,80.72,8.84,0,0.52,2.49,4.68,0,0,0,2.75,0,0,0,0,0,0,0,0,0,0,0,0,1164,NA,2,900,0,0,0,790,1.5,0,0,0,0,0,"wq",0,0,0,0,0,0,0,NA,NA,1234
632,80.72,8.84,0,0.52,2.49,4.68,0,0,0,2.75,0,0,0,0,0,0,0,0,0,0,0,0,1165,NA,2,900,0,0,0,790,1.5,0,0,600,6,0,"wq",0,0,0,0,0,0,0,NA,NA,1274
633,0.7924,0,0,0,0,0,0,0.1979,0,0,0,0,0,0,0.0097,0,0,0,0,0,0,0,1166,NA,0,950,0,0,0,950,0.5,0,0,0,0,0,"wq",0,0,0,0,0,0,0,15,170,665
633,0.7924,0,0,0,0,0,0,0.1979,0,0,0,0,0,0,0.0097,0,0,0,0,0,0,0,1167,NA,0,950,0,0,0,950,0.5,0,0,500,6,0,"wq",0,0,0,0,0,0,0,15,170,960
633,0.7924,0,0,0,0,0,0,0.1979,0,0,0,0,0,0,0.0097,0,0,0,0,0,0,0,1168,NA,0,950,0,0,0,950,0.5,0,0,600,6,0,"wq",0,0,0,0,0,0,0,15,170,560
638,80.15,7.11,0,0,2.5,4.71,0,0,0,5.53,0,0,0,0,0,0,0,0,0,0,0,0,1174,NA,0,760,0.5,0,0,0,0,0,0,0,0,0,"wq",0,0,0,0,0,0,0,13,173,935
638,80.15,7.11,0,0,2.5,4.71,0,0,0,5.53,0,0,0,0,0,0,0,0,0,0,0,0,1175,NA,0,800,0.5,0,0,0,0,0,0,0,0,0,"wq",0,0,0,0,0,0,0,13,173,873
639,86.72,0,0,0,0,0,0,0,0,0,13.28,0,0,0,0,0,0,0,0,0,0,0,1176,NA,0,1100,8,0,0,900,0.5,0,0,0,0,0,"wq",0,0,0,0,0,0,0,14,174,827
